Repository: Mythnocode/optical_self

材料数据来源于开源软件opticskit的data部分，仅引用其中的json文件，未引用源码。
材料光学常数来源于 refractiveindex.info 数据库，遵循 CC0 1.0 通用公共领域授权协议。
部分补充光学玻璃条目在 JSON 文件内保留了肖特（Schott）产品目录元信息。

File: optical_core/materials/data/CaF2.json
[{"source": "Bosomworth-200K", "ref_short": "Bosomworth (1967)", "ref_full": "D. R. Bosomworth.\nFar-infrared optical properties of CaF<sub>2</sub>, SrF<sub>2</sub>, BaF<sub>2</sub>, and CdF<sub>2</sub>.\n<a href=\"https://doi.org/10.1103/PhysRev.157.709\"><i>Phys. Rev.</i>, <b>157</b>, 709 (1967)</a>", "comments": "200 K", "type": "tabulated_k", "pts": [[46.948, 0.0384], [47.17, 0.038], [47.393, 0.0375], [47.619, 0.037], [47.847, 0.0366], [48.077, 0.0361], [48.309, 0.0356], [48.544, 0.0351], [48.78, 0.0347], [49.02, 0.0342], [49.261, 0.0338], [49.505, 0.0334], [49.751, 0.033], [50.0, 0.0326], [50.251, 0.0323], [50.505, 0.0319], [50.761, 0.0316], [51.02, 0.0313], [51.282, 0.0309], [51.546, 0.0305], [51.813, 0.0302], [52.083, 0.0299], [52.356, 0.0296], [52.632, 0.0293], [52.91, 0.0291], [53.191, 0.0288], [53.476, 0.0285], [53.763, 0.0282], [54.054, 0.028], [54.348, 0.0278], [54.645, 0.0275], [54.945, 0.0273], [55.249, 0.027], [55.556, 0.0268], [55.866, 0.0265], [56.18, 0.0263], [56.497, 0.026], [56.818, 0.0258], [57.143, 0.0255], [57.471, 0.0253], [57.803, 0.025], [58.14, 0.0247], [58.48, 0.0245], [58.824, 0.0243], [59.172, 0.024], [59.524, 0.0237], [59.88, 0.0235], [60.241, 0.0234], [60.606, 0.0233], [60.976, 0.0232], [61.35, 0.0231], [61.728, 0.023], [62.112, 0.0229], [62.5, 0.0228], [62.893, 0.0227], [63.291, 0.0226], [63.694, 0.0225], [64.103, 0.0225], [64.516, 0.0225], [64.935, 0.0225], [65.359, 0.0225], [65.789, 0.0225], [66.225, 0.0224], [66.667, 0.0224], [67.114, 0.0225], [67.568, 0.0225], [68.027, 0.0226], [68.493, 0.0226], [68.966, 0.0227], [69.444, 0.0227], [69.93, 0.0227], [70.423, 0.0228], [70.922, 0.0228], [71.429, 0.0229], [71.942, 0.023], [72.464, 0.023], [72.993, 0.0231], [73.529, 0.0232], [74.074, 0.0234], [74.627, 0.0235], [75.188, 0.0236], [75.758, 0.0237], [76.336, 0.0237], [76.923, 0.0237], [77.519, 0.0238], [78.125, 0.0238], [78.74, 0.0239], [79.365, 0.0239], [80.0, 0.0239], [80.645, 0.024], [81.301, 0.024], [81.967, 0.024], [82.645, 0.0241], [83.333, 0.0241], [84.034, 0.0241], [84.746, 0.0241], [85.47, 0.0241], [86.207, 0.0241], [86.957, 0.0241], [87.719, 0.0241], [88.496, 0.0241], [89.286, 0.0241], [90.09, 0.024], [90.909, 0.024], [91.743, 0.0239], [92.593, 0.0239], [93.458, 0.0238], [94.34, 0.0238], [95.238, 0.0237], [96.154, 0.0236], [97.087, 0.0236], [98.039, 0.0235], [99.01, 0.0234], [100.0, 0.0234], [101.01, 0.0233], [102.04, 0.0232], [103.09, 0.0232], [104.17, 0.0231], [105.26, 0.023], [106.38, 0.0229], [107.53, 0.0228], [108.7, 0.0227], [109.89, 0.0227], [111.11, 0.0225], [112.36, 0.0224], [113.64, 0.0223], [114.94, 0.0221], [116.28, 0.022], [117.65, 0.0219], [119.05, 0.0217], [120.48, 0.0216], [121.95, 0.0215], [123.46, 0.0213], [125.0, 0.0212], [126.58, 0.021], [128.21, 0.0208], [129.87, 0.0207], [131.58, 0.0205], [133.33, 0.0203], [135.14, 0.0201], [136.99, 0.0199], [138.89, 0.0197], [140.85, 0.0195], [142.86, 0.0193], [144.93, 0.0191], [147.06, 0.0189], [149.25, 0.0188], [151.52, 0.0186], [153.85, 0.0184], [156.25, 0.0183], [158.73, 0.018], [161.29, 0.0177], [163.93, 0.0174], [166.67, 0.0171], [169.49, 0.0169], [172.41, 0.0166], [175.44, 0.0163], [178.57, 0.016], [181.82, 0.0157], [185.19, 0.0154], [188.68, 0.0151], [192.31, 0.0148], [196.08, 0.0146], [200.0, 0.0143], [204.08, 0.014], [208.33, 0.0138], [212.77, 0.0135], [217.39, 0.0132], [222.22, 0.0129], [227.27, 0.0127], [232.56, 0.0125], [238.1, 0.0122], [243.9, 0.0119], [250.0, 0.0116], [256.41, 0.0112], [263.16, 0.0109], [270.27, 0.0105], [277.78, 0.0102], [285.71, 0.00989], [294.12, 0.00954], [303.03, 0.00917], [312.5, 0.0088], [322.58, 0.00844], [333.33, 0.00812], [344.83, 0.0078], [357.14, 0.00747], [370.37, 0.0071], [384.62, 0.0068], [400.0, 0.00654], [416.67, 0.00627], [434.78, 0.00598], [454.55, 0.00567], [476.19, 0.00544], [500.0, 0.0052], [526.32, 0.00494], [555.56, 0.00465], [588.24, 0.00438], [625.0, 0.00416], [666.67, 0.00396], [714.29, 0.00372], [769.23, 0.00347], [833.33, 0.0032], [909.09, 0.00294], [1000.0, 0.0027]], "wl_min": 46.948, "wl_max": 1000.0}, {"source": "Bosomworth-300K", "ref_short": "Bosomworth (1967)", "ref_full": "D. R. Bosomworth.\nFar-infrared optical properties of CaF<sub>2</sub>, SrF<sub>2</sub>, BaF<sub>2</sub>, and CdF<sub>2</sub>.\n<a href=\"https://doi.org/10.1103/PhysRev.157.709\"><i>Phys. Rev.</i>, <b>157</b>, 709 (1967)</a>", "comments": "300 K", "type": "tabulated_k", "pts": [[52.083, 0.0707], [52.356, 0.0696], [52.632, 0.0685], [52.91, 0.0674], [53.191, 0.0663], [53.476, 0.0652], [53.763, 0.0642], [54.054, 0.0633], [54.348, 0.0624], [54.645, 0.0613], [54.945, 0.0603], [55.249, 0.0594], [55.556, 0.0585], [55.866, 0.0577], [56.18, 0.0568], [56.497, 0.056], [56.818, 0.0554], [57.143, 0.0548], [57.471, 0.0542], [57.803, 0.0536], [58.14, 0.0529], [58.48, 0.0523], [58.824, 0.0518], [59.172, 0.0513], [59.524, 0.0509], [59.88, 0.0505], [60.241, 0.0501], [60.606, 0.0498], [60.976, 0.0494], [61.35, 0.0491], [61.728, 0.0488], [62.112, 0.0485], [62.5, 0.0482], [62.893, 0.048], [63.291, 0.0477], [63.694, 0.0475], [64.103, 0.0473], [64.516, 0.0471], [64.935, 0.0469], [65.359, 0.0467], [65.789, 0.0465], [66.225, 0.0464], [66.667, 0.0463], [67.114, 0.0462], [67.568, 0.0462], [68.027, 0.0462], [68.493, 0.0462], [68.966, 0.0461], [69.444, 0.0461], [69.93, 0.0461], [70.423, 0.0461], [70.922, 0.0461], [71.429, 0.0461], [71.942, 0.0462], [72.464, 0.0462], [72.993, 0.0463], [73.529, 0.0464], [74.074, 0.0465], [74.627, 0.0467], [75.188, 0.0468], [75.758, 0.0469], [76.336, 0.0471], [76.923, 0.0472], [77.519, 0.0472], [78.125, 0.0473], [78.74, 0.0474], [79.365, 0.0475], [80.0, 0.0475], [80.645, 0.0476], [81.301, 0.0477], [81.967, 0.0477], [82.645, 0.0477], [83.333, 0.0477], [84.034, 0.0477], [84.746, 0.0477], [85.47, 0.0477], [86.207, 0.0477], [86.957, 0.0477], [87.719, 0.0477], [88.496, 0.0476], [89.286, 0.0476], [90.09, 0.0474], [90.909, 0.0473], [91.743, 0.0471], [92.593, 0.047], [93.458, 0.0468], [94.34, 0.0467], [95.238, 0.0465], [96.154, 0.0464], [97.087, 0.0462], [98.039, 0.046], [99.01, 0.0457], [100.0, 0.0455], [101.01, 0.0452], [102.04, 0.0449], [103.09, 0.0446], [104.17, 0.0443], [105.26, 0.044], [106.38, 0.0436], [107.53, 0.0432], [108.7, 0.0428], [109.89, 0.0424], [111.11, 0.042], [112.36, 0.0416], [113.64, 0.0413], [114.94, 0.0409], [116.28, 0.0406], [117.65, 0.0402], [119.05, 0.0397], [120.48, 0.0394], [121.95, 0.039], [123.46, 0.0387], [125.0, 0.0384], [126.58, 0.0382], [128.21, 0.038], [129.87, 0.0378], [131.58, 0.0377], [133.33, 0.0376], [135.14, 0.0375], [136.99, 0.0374], [138.89, 0.0372], [140.85, 0.037], [142.86, 0.0368], [144.93, 0.0365], [147.06, 0.0362], [149.25, 0.0359], [151.52, 0.0355], [153.85, 0.0352], [156.25, 0.0348], [158.73, 0.0344], [161.29, 0.034], [163.93, 0.0335], [166.67, 0.0331], [169.49, 0.0326], [172.41, 0.032], [175.44, 0.0315], [178.57, 0.031], [181.82, 0.0305], [185.19, 0.0301], [188.68, 0.0297], [192.31, 0.0293], [196.08, 0.0289], [200.0, 0.0284], [204.08, 0.0279], [208.33, 0.0273], [212.77, 0.0267], [217.39, 0.0261], [222.22, 0.0256], [227.27, 0.025], [232.56, 0.0243], [238.1, 0.0236], [243.9, 0.0231], [250.0, 0.0223], [256.41, 0.0215], [263.16, 0.0208], [270.27, 0.0202], [277.78, 0.0196], [285.71, 0.0189], [294.12, 0.0182], [303.03, 0.0175], [312.5, 0.0169], [322.58, 0.0164], [333.33, 0.0159], [344.83, 0.0152], [357.14, 0.0146], [370.37, 0.014], [384.62, 0.0135], [400.0, 0.013], [416.67, 0.0124], [434.78, 0.0118], [454.55, 0.0112], [476.19, 0.0107], [500.0, 0.0103], [526.32, 0.00989], [555.56, 0.00948], [588.24, 0.0091], [625.0, 0.00876], [666.67, 0.00849], [714.29, 0.00824], [769.23, 0.00797], [833.33, 0.00766], [909.09, 0.00731], [1000.0, 0.00696]], "wl_min": 52.083, "wl_max": 1000.0}, {"source": "Bosomworth-5K", "ref_short": "Bosomworth (1967)", "ref_full": "D. R. Bosomworth.\nFar-infrared optical properties of CaF<sub>2</sub>, SrF<sub>2</sub>, BaF<sub>2</sub>, and CdF<sub>2</sub>.\n<a href=\"https://doi.org/10.1103/PhysRev.157.709\"><i>Phys. Rev.</i>, <b>157</b>, 709 (1967)</a>", "comments": "5 K", "type": "tabulated_k", "pts": [[45.045, 0.000655], [45.249, 0.000637], [45.455, 0.000619], [45.662, 0.000602], [45.872, 0.000586], [46.083, 0.000572], [46.296, 0.000558], [46.512, 0.000546], [46.729, 0.000535], [46.948, 0.000524], [47.17, 0.000513], [47.393, 0.000503], [47.619, 0.000493], [47.847, 0.000484], [48.077, 0.000476], [48.309, 0.000469], [48.544, 0.000462], [48.78, 0.000456], [49.02, 0.00045], [49.261, 0.000444], [49.505, 0.000439], [49.751, 0.000433], [50.0, 0.000428], [50.251, 0.000423], [50.505, 0.000418], [50.761, 0.000414], [51.02, 0.000409], [51.282, 0.000405], [51.546, 0.000402], [51.813, 0.000398], [52.083, 0.000395], [52.356, 0.000392], [52.632, 0.000389], [52.91, 0.000387], [53.191, 0.000385], [53.476, 0.000383], [53.763, 0.000382], [54.054, 0.000381], [54.348, 0.00038], [54.645, 0.000379], [54.945, 0.000377], [55.249, 0.000376], [55.556, 0.000375], [55.866, 0.000373], [56.18, 0.000372], [56.497, 0.000371], [56.818, 0.000369], [57.143, 0.000368], [57.471, 0.000367], [57.803, 0.000365], [58.14, 0.000364], [58.48, 0.000363], [58.824, 0.000362], [59.172, 0.000361], [59.524, 0.00036], [59.88, 0.000358], [60.241, 0.000357], [60.606, 0.000356], [60.976, 0.000355], [61.35, 0.000354], [61.728, 0.000353], [62.112, 0.000352], [62.5, 0.000351], [62.893, 0.00035], [63.291, 0.000349], [63.694, 0.000348], [64.103, 0.000347], [64.516, 0.000347], [64.935, 0.000346], [65.359, 0.000346], [65.789, 0.000347], [66.225, 0.000348], [66.667, 0.000349], [67.114, 0.000351], [67.568, 0.000353], [68.027, 0.000354], [68.493, 0.000356], [68.966, 0.000357], [69.444, 0.000357], [69.93, 0.000357], [70.423, 0.000358], [70.922, 0.000358], [71.429, 0.000358], [71.942, 0.000359], [72.464, 0.000359], [72.993, 0.000361], [73.529, 0.000362], [74.074, 0.000363], [74.627, 0.000364], [75.188, 0.000365], [75.758, 0.000366], [76.336, 0.000367], [76.923, 0.000368], [77.519, 0.000369], [78.125, 0.000371], [78.74, 0.000373], [79.365, 0.000377], [80.0, 0.000381], [80.645, 0.000386], [81.301, 0.000391], [81.967, 0.000396], [82.645, 0.0004], [83.333, 0.000403], [84.034, 0.000406], [84.746, 0.000408], [85.47, 0.00041], [86.207, 0.00041], [86.957, 0.00041], [87.719, 0.000412], [88.496, 0.000418], [89.286, 0.000427], [90.09, 0.000437], [90.909, 0.000446], [91.743, 0.000454], [92.593, 0.000459], [93.458, 0.000463], [94.34, 0.000466], [95.238, 0.000468], [96.154, 0.00047], [97.087, 0.000473], [98.039, 0.000477], [99.01, 0.000482], [100.0, 0.000487], [101.01, 0.000493], [102.04, 0.000499], [103.09, 0.000506], [104.17, 0.000514], [105.26, 0.000521], [106.38, 0.000528], [107.53, 0.000534], [108.7, 0.000539], [109.89, 0.000544], [111.11, 0.000548], [112.36, 0.000551], [113.64, 0.000555], [114.94, 0.000559], [116.28, 0.000563], [117.65, 0.000566], [119.05, 0.00057], [120.48, 0.000574], [121.95, 0.000578], [123.46, 0.000581], [125.0, 0.000584], [126.58, 0.000586], [128.21, 0.000589], [129.87, 0.000591], [131.58, 0.000594], [133.33, 0.000597], [135.14, 0.0006], [136.99, 0.000604], [138.89, 0.000609], [140.85, 0.000613], [142.86, 0.000618], [144.93, 0.000623], [147.06, 0.000627], [149.25, 0.000631], [151.52, 0.000635], [153.85, 0.000638], [156.25, 0.00064], [158.73, 0.000642], [161.29, 0.000644], [163.93, 0.000646], [166.67, 0.000646], [169.49, 0.000647], [172.41, 0.000646], [175.44, 0.000645], [178.57, 0.000643], [181.82, 0.000639], [185.19, 0.000633], [188.68, 0.000627], [192.31, 0.000621], [196.08, 0.000616], [200.0, 0.000612], [204.08, 0.000608], [208.33, 0.000605], [212.77, 0.000603], [217.39, 0.000601], [222.22, 0.000599], [227.27, 0.000598], [232.56, 0.000597], [238.1, 0.000596], [243.9, 0.000596], [250.0, 0.000595], [256.41, 0.000589], [263.16, 0.000583], [270.27, 0.000576], [277.78, 0.000569], [285.71, 0.00056], [294.12, 0.000549], [303.03, 0.000535], [312.5, 0.000517], [322.58, 0.000501], [333.33, 0.00049], [344.83, 0.000482], [357.14, 0.000475], [370.37, 0.000468], [384.62, 0.000462], [400.0, 0.000457], [416.67, 0.000453], [434.78, 0.000452], [454.55, 0.000451], [476.19, 0.000435], [500.0, 0.000428], [526.32, 0.000426], [555.56, 0.000423], [588.24, 0.000419], [625.0, 0.000414], [666.67, 0.000404], [714.29, 0.000388], [769.23, 0.000361], [833.33, 0.000321], [909.09, 0.000267], [1000.0, 0.000198]], "wl_min": 45.045, "wl_max": 1000.0}, {"source": "Bosomworth-80K", "ref_short": "Bosomworth (1967)", "ref_full": "D. R. Bosomworth.\nFar-infrared optical properties of CaF<sub>2</sub>, SrF<sub>2</sub>, BaF<sub>2</sub>, and CdF<sub>2</sub>.\n<a href=\"https://doi.org/10.1103/PhysRev.157.709\"><i>Phys. Rev.</i>, <b>157</b>, 709 (1967)</a>", "comments": "80 K", "type": "tabulated_k", "pts": [[49.505, 0.00575], [49.751, 0.00571], [50.0, 0.00566], [50.251, 0.00562], [50.505, 0.00557], [50.761, 0.00552], [51.02, 0.00547], [51.282, 0.00543], [51.546, 0.00538], [51.813, 0.00533], [52.083, 0.00529], [52.356, 0.00525], [52.632, 0.00521], [52.91, 0.00516], [53.191, 0.00511], [53.476, 0.00507], [53.763, 0.00502], [54.054, 0.00498], [54.348, 0.00494], [54.645, 0.0049], [54.945, 0.00485], [55.249, 0.00481], [55.556, 0.00477], [55.866, 0.00473], [56.18, 0.00469], [56.497, 0.00465], [56.818, 0.00462], [57.143, 0.00458], [57.471, 0.00455], [57.803, 0.00452], [58.14, 0.00448], [58.48, 0.00445], [58.824, 0.00442], [59.172, 0.00439], [59.524, 0.00436], [59.88, 0.00433], [60.241, 0.0043], [60.606, 0.00427], [60.976, 0.00425], [61.35, 0.00422], [61.728, 0.0042], [62.112, 0.00417], [62.5, 0.00415], [62.893, 0.00413], [63.291, 0.0041], [63.694, 0.00408], [64.103, 0.00407], [64.516, 0.00405], [64.935, 0.00404], [65.359, 0.00403], [65.789, 0.00402], [66.225, 0.00401], [66.667, 0.00401], [67.114, 0.00401], [67.568, 0.004], [68.027, 0.004], [68.493, 0.00401], [68.966, 0.00401], [69.444, 0.00402], [69.93, 0.00402], [70.423, 0.00403], [70.922, 0.00405], [71.429, 0.00406], [71.942, 0.00407], [72.464, 0.00409], [72.993, 0.0041], [73.529, 0.00412], [74.074, 0.00413], [74.627, 0.00414], [75.188, 0.00415], [75.758, 0.00416], [76.336, 0.00417], [76.923, 0.00418], [77.519, 0.00418], [78.125, 0.00419], [78.74, 0.00419], [79.365, 0.00419], [80.0, 0.00419], [80.645, 0.00419], [81.301, 0.00419], [81.967, 0.00419], [82.645, 0.00419], [83.333, 0.00419], [84.034, 0.00418], [84.746, 0.00418], [85.47, 0.00417], [86.207, 0.00416], [86.957, 0.00415], [87.719, 0.00414], [88.496, 0.00412], [89.286, 0.00411], [90.09, 0.00409], [90.909, 0.00407], [91.743, 0.00405], [92.593, 0.00403], [93.458, 0.00401], [94.34, 0.00398], [95.238, 0.00395], [96.154, 0.00392], [97.087, 0.00389], [98.039, 0.00386], [99.01, 0.00383], [100.0, 0.0038], [101.01, 0.00377], [102.04, 0.00374], [103.09, 0.00372], [104.17, 0.0037], [105.26, 0.00367], [106.38, 0.00364], [107.53, 0.00362], [108.7, 0.00358], [109.89, 0.00355], [111.11, 0.00352], [112.36, 0.00349], [113.64, 0.00346], [114.94, 0.00343], [116.28, 0.00341], [117.65, 0.00338], [119.05, 0.00334], [120.48, 0.00331], [121.95, 0.00328], [123.46, 0.00325], [125.0, 0.00321], [126.58, 0.00318], [128.21, 0.00316], [129.87, 0.00313], [131.58, 0.0031], [133.33, 0.00307], [135.14, 0.00305], [136.99, 0.00302], [138.89, 0.00299], [140.85, 0.00297], [142.86, 0.00294], [144.93, 0.00291], [147.06, 0.00288], [149.25, 0.00285], [151.52, 0.00282], [153.85, 0.00278], [156.25, 0.00275], [158.73, 0.00272], [161.29, 0.00269], [163.93, 0.00266], [166.67, 0.00262], [169.49, 0.00259], [172.41, 0.00255], [175.44, 0.00252], [178.57, 0.00248], [181.82, 0.00245], [185.19, 0.00241], [188.68, 0.00237], [192.31, 0.00234], [196.08, 0.00231], [200.0, 0.00228], [204.08, 0.00225], [208.33, 0.00222], [212.77, 0.00219], [217.39, 0.00216], [222.22, 0.00213], [227.27, 0.00209], [232.56, 0.00206], [238.1, 0.00202], [243.9, 0.00198], [250.0, 0.00195], [256.41, 0.00191], [263.16, 0.00187], [270.27, 0.00183], [277.78, 0.00179], [285.71, 0.00175], [294.12, 0.00171], [303.03, 0.00167], [312.5, 0.00163], [322.58, 0.00159], [333.33, 0.00155], [344.83, 0.00151], [357.14, 0.00147], [370.37, 0.00142], [384.62, 0.00137], [400.0, 0.00132], [416.67, 0.00127], [434.78, 0.00122], [454.55, 0.00116], [476.19, 0.0011], [500.0, 0.00104], [526.32, 0.00098], [555.56, 0.000917], [588.24, 0.000853], [625.0, 0.000789], [666.67, 0.000723], [714.29, 0.000649], [769.23, 0.000556], [833.33, 0.000441], [909.09, 0.0003], [1000.0, 0.000128]], "wl_min": 49.505, "wl_max": 1000.0}, {"source": "Daimon-20", "ref_short": "Daimon (2002)", "ref_full": "M. Daimon and A. Masumura.\nHigh-accuracy measurements of the refractive index and its temperature coefficient of calcium fluoride in a wide wavelength range from 138 to 2326 nm.\n<a href=\"https://doi.org/10.1364/AO.41.005275\"><i>Appl. Opt.</i> <b>41</b>, 5275-5281 (2002)</a>", "comments": "20 °C, Nitrogen atmosphere", "wl_min": 0.138, "wl_max": 2.326, "type": "formula2", "coeffs": [0.0, 0.443749998, 0.00178027854, 0.444930066, 0.00788536061]}, {"source": "Daimon-25", "ref_short": "Daimon (2002)", "ref_full": "M. Daimon and A. Masumura.\nHigh-accuracy measurements of the refractive index and its temperature coefficient of calcium fluoride in a wide wavelength range from 138 to 2326 nm.\n<a href=\"https://doi.org/10.1364/AO.41.005275\"><i>Appl. Opt.</i> <b>41</b>, 5275-5281 (2002)</a>", "comments": "25 °C, Nitrogen atmosphere", "wl_min": 0.138, "wl_max": 2.326, "type": "formula2", "coeffs": [0.0, 0.437387571, 0.00173799328, 0.449211397, 0.00782718648]}, {"source": "Kaiser", "ref_short": "Kaiser (1962)", "ref_full": "W. Kaiser, W. G. Spitzer, R. H. Kaiser, L. E. Howarth.\nInfrared properties of CaF<sub>2</sub>, SrF<sub>2</sub>, and BaF<sub>2</sub>.\n<a href=\"https://doi.org/10.1103/PhysRev.127.1950\"><i>Phys. Rev.</i> <b>127</b>, 1950 (1962)</a><br>\n[<a href=\"https://github.com/polyanskiy/refractiveindex.info-scripts/blob/main/scripts/Kaiser%201962%20-%20CaF2.py\">Calculation script (Python)</a>]", "comments": "Single crystal; Room temperature; Lorentz oscillator model parameters provided.", "type": "tabulated_nk", "pts": [[10.0, 1.30405, 0.002904], [10.15, 1.29975, 0.003065], [10.3, 1.29534, 0.003235], [10.45, 1.29083, 0.003412], [10.6, 1.28623, 0.003597], [10.75, 1.28151, 0.003791], [10.9, 1.27669, 0.003994], [11.05, 1.27176, 0.004206], [11.2, 1.26671, 0.004428], [11.35, 1.26156, 0.00466], [11.5, 1.25628, 0.004903], [11.65, 1.25088, 0.005157], [11.8, 1.24536, 0.005423], [11.95, 1.23972, 0.005702], [12.1, 1.23394, 0.005993], [12.25, 1.22804, 0.006298], [12.4, 1.22199, 0.006617], [12.55, 1.21581, 0.006951], [12.7, 1.20948, 0.007301], [12.85, 1.20301, 0.007667], [13.0, 1.19639, 0.008051], [13.15, 1.18961, 0.008453], [13.3, 1.18267, 0.008874], [13.45, 1.17556, 0.009315], [13.6, 1.16829, 0.009778], [13.75, 1.16084, 0.01026], [13.9, 1.15321, 0.01077], [14.05, 1.1454, 0.01131], [14.2, 1.13739, 0.01187], [14.35, 1.12919, 0.01246], [14.5, 1.12078, 0.01308], [14.65, 1.11216, 0.01373], [14.8, 1.10333, 0.01441], [14.95, 1.09426, 0.01514], [15.1, 1.08496, 0.01589], [15.25, 1.07542, 0.01669], [15.4, 1.06563, 0.01754], [15.55, 1.05557, 0.01843], [15.7, 1.04524, 0.01937], [15.85, 1.03463, 0.02036], [16.0, 1.02372, 0.02141], [16.15, 1.0125, 0.02252], [16.3, 1.00096, 0.02369], [16.45, 0.98908, 0.02494], [16.6, 0.976851, 0.02626], [16.75, 0.964253, 0.02767], [16.9, 0.951268, 0.02916], [17.05, 0.937875, 0.03076], [17.2, 0.924055, 0.03246], [17.35, 0.909784, 0.03428], [17.5, 0.895037, 0.03622], [17.65, 0.879786, 0.03831], [17.8, 0.864002, 0.04056], [17.95, 0.84765, 0.04297], [18.1, 0.830695, 0.04558], [18.25, 0.813097, 0.04841], [18.4, 0.79481, 0.05148], [18.55, 0.775784, 0.05482], [18.7, 0.755964, 0.05848], [18.85, 0.735287, 0.0625], [19.0, 0.713682, 0.06693], [19.15, 0.69107, 0.07185], [19.3, 0.66736, 0.07734], [19.45, 0.642452, 0.08352], [19.6, 0.616231, 0.09051], [19.75, 0.588573, 0.09852], [19.9, 0.559343, 0.1078], [20.05, 0.528409, 0.1186], [20.2, 0.495659, 0.1315], [20.35, 0.461054, 0.1469], [20.5, 0.424728, 0.1659], [20.65, 0.387164, 0.1892], [20.8, 0.349462, 0.218], [20.95, 0.313473, 0.2527], [21.1, 0.281397, 0.2927], [21.25, 0.254766, 0.3363], [21.4, 0.233798, 0.3812], [21.55, 0.21774, 0.4257], [21.7, 0.205553, 0.4691], [21.85, 0.196306, 0.511], [22.0, 0.189281, 0.5514], [22.15, 0.183953, 0.5903], [22.3, 0.179946, 0.6279], [22.45, 0.176985, 0.6644], [22.6, 0.17487, 0.6997], [22.75, 0.173454, 0.7342], [22.9, 0.172625, 0.7678], [23.05, 0.172297, 0.8007], [23.2, 0.172404, 0.8329], [23.35, 0.172894, 0.8645], [23.5, 0.173727, 0.8957], [23.65, 0.174868, 0.9263], [23.8, 0.176293, 0.9565], [23.95, 0.177978, 0.9864], [24.1, 0.179906, 1.016], [24.25, 0.182062, 1.045], [24.4, 0.184434, 1.074], [24.55, 0.187009, 1.103], [24.7, 0.189779, 1.131], [24.85, 0.192736, 1.159], [25.0, 0.19587, 1.187], [25.15, 0.199176, 1.215], [25.3, 0.202646, 1.243], [25.45, 0.206273, 1.27], [25.6, 0.21005, 1.297], [25.75, 0.213969, 1.325], [25.9, 0.218022, 1.352], [26.05, 0.222201, 1.378], [26.2, 0.226495, 1.405], [26.35, 0.230896, 1.432], [26.5, 0.23539, 1.458], [26.65, 0.239966, 1.485], [26.8, 0.244608, 1.511], [26.95, 0.249303, 1.537], [27.1, 0.254032, 1.564], [27.25, 0.258777, 1.59], [27.4, 0.263518, 1.616], [27.55, 0.268234, 1.641], [27.7, 0.2729, 1.667], [27.85, 0.277493, 1.693], [28.0, 0.281987, 1.719], [28.15, 0.286354, 1.745], [28.3, 0.290566, 1.771], [28.45, 0.294596, 1.796], [28.6, 0.298414, 1.822], [28.75, 0.301993, 1.848], [28.9, 0.305305, 1.875], [29.05, 0.308324, 1.901], [29.2, 0.311025, 1.928], [29.35, 0.313386, 1.954], [29.5, 0.315387, 1.982], [29.65, 0.317013, 2.009], [29.8, 0.318253, 2.037], [29.95, 0.319097, 2.066], [30.1, 0.319542, 2.095], [30.25, 0.319591, 2.125], [30.4, 0.319251, 2.156], [30.55, 0.318532, 2.187], [30.7, 0.317451, 2.22], [30.85, 0.316031, 2.253], [31.0, 0.314296, 2.287], [31.15, 0.312276, 2.323], [31.3, 0.310006, 2.359], [31.45, 0.307521, 2.397], [31.6, 0.304861, 2.436], [31.75, 0.302067, 2.477], [31.9, 0.299181, 2.519], [32.05, 0.296248, 2.563], [32.2, 0.293312, 2.608], [32.35, 0.290417, 2.655], [32.5, 0.287609, 2.704], [32.65, 0.284932, 2.755], [32.8, 0.28243, 2.807], [32.95, 0.280149, 2.862], [33.1, 0.278132, 2.919], [33.25, 0.276423, 2.978], [33.4, 0.275069, 3.039], [33.55, 0.274115, 3.103], [33.7, 0.27361, 3.169], [33.85, 0.273603, 3.238], [34.0, 0.274148, 3.31], [34.15, 0.275304, 3.386], [34.3, 0.277133, 3.464], [34.45, 0.279706, 3.546], [34.6, 0.283102, 3.632], [34.75, 0.287411, 3.723], [34.9, 0.292737, 3.817], [35.05, 0.299201, 3.917], [35.2, 0.306943, 4.022], [35.35, 0.316132, 4.133], [35.5, 0.326969, 4.25], [35.65, 0.339693, 4.374], [35.8, 0.354599, 4.507], [35.95, 0.372047, 4.648], [36.1, 0.392482, 4.799], [36.25, 0.416464, 4.961], [36.4, 0.444699, 5.136], [36.55, 0.478095, 5.325], [36.7, 0.517829, 5.532], [36.85, 0.565459, 5.758], [37.0, 0.623072, 6.006], [37.15, 0.693531, 6.282], [37.3, 0.780835, 6.589], [37.45, 0.890725, 6.936], [37.6, 1.03167, 7.33], [37.75, 1.21656, 7.782], [37.9, 1.46578, 8.307], [38.05, 1.81285, 8.92], [38.2, 2.31521, 9.641], [38.35, 3.07469, 10.48], [38.5, 4.27068, 11.38], [38.65, 6.17086, 12.1], [38.8, 8.87151, 11.95], [38.95, 11.4376, 10.1], [39.1, 12.4258, 7.325], [39.25, 12.0816, 5.062], [39.4, 11.298, 3.59], [39.55, 10.4956, 2.661], [39.7, 9.78693, 2.056], [39.85, 9.18368, 1.644], [40.0, 8.67263, 1.352], [40.15, 8.23716, 1.138], [40.3, 7.86274, 0.9749], [40.45, 7.53768, 0.8484], [40.6, 7.25285, 0.7478], [40.75, 7.00113, 0.6664], [40.9, 6.77694, 0.5994], [41.05, 6.57587, 0.5436], [41.2, 6.39441, 0.4964], [41.35, 6.22972, 0.4562], [41.5, 6.07949, 0.4216], [41.65, 5.94181, 0.3916], [41.8, 5.81511, 0.3653], [41.95, 5.69808, 0.3421], [42.1, 5.58959, 0.3216], [42.25, 5.48871, 0.3032], [42.4, 5.39462, 0.2868], [42.55, 5.30663, 0.272], [42.7, 5.22415, 0.2587], [42.85, 5.14664, 0.2465], [43.0, 5.07365, 0.2354], [43.15, 5.00478, 0.2253], [43.3, 4.93967, 0.216], [43.45, 4.87802, 0.2074], [43.6, 4.81954, 0.1995], [43.75, 4.76398, 0.1922], [43.9, 4.71112, 0.1854], [44.05, 4.66076, 0.1791], [44.2, 4.61273, 0.1732], [44.35, 4.56684, 0.1677], [44.5, 4.52297, 0.1625], [44.65, 4.48097, 0.1577], [44.8, 4.44073, 0.1531], [44.95, 4.40212, 0.1488], [45.1, 4.36506, 0.1448], [45.25, 4.32944, 0.141], [45.4, 4.29518, 0.1374], [45.55, 4.2622, 0.1339], [45.7, 4.23043, 0.1307], [45.85, 4.1998, 0.1276], [46.0, 4.17025, 0.1247], [46.15, 4.14171, 0.1219], [46.3, 4.11415, 0.1192], [46.45, 4.0875, 0.1167], [46.6, 4.06172, 0.1143], [46.75, 4.03677, 0.1119], [46.9, 4.01261, 0.1097], [47.05, 3.98919, 0.1076], [47.2, 3.96649, 0.1055], [47.35, 3.94447, 0.1036], [47.5, 3.9231, 0.1017], [47.65, 3.90236, 0.09988], [47.8, 3.8822, 0.09814], [47.95, 3.86261, 0.09646], [48.1, 3.84357, 0.09485], [48.25, 3.82505, 0.09329], [48.4, 3.80703, 0.09178], [48.55, 3.78949, 0.09033], [48.7, 3.7724, 0.08893], [48.85, 3.75576, 0.08757], [49.0, 3.73954, 0.08626], [49.15, 3.72373, 0.08499], [49.3, 3.70832, 0.08376], [49.45, 3.69328, 0.08257], [49.6, 3.6786, 0.08142], [49.75, 3.66428, 0.0803], [49.9, 3.65029, 0.07921], [50.05, 3.63663, 0.07816], [50.2, 3.62329, 0.07713], [50.35, 3.61025, 0.07614], [50.5, 3.5975, 0.07517], [50.65, 3.58504, 0.07423], [50.8, 3.57284, 0.07331], [50.95, 3.56092, 0.07242], [51.1, 3.54925, 0.07156], [51.25, 3.53783, 0.07071], [51.4, 3.52665, 0.06989], [51.55, 3.5157, 0.06908], [51.7, 3.50498, 0.0683], [51.85, 3.49447, 0.06754], [52.0, 3.48418, 0.06679], [52.15, 3.47409, 0.06607], [52.3, 3.46421, 0.06536], [52.45, 3.45451, 0.06466], [52.6, 3.44501, 0.06399], [52.75, 3.43568, 0.06333], [52.9, 3.42653, 0.06268], [53.05, 3.41756, 0.06205], [53.2, 3.40875, 0.06143], [53.35, 3.40011, 0.06082], [53.5, 3.39162, 0.06023], [53.65, 3.38329, 0.05965], [53.8, 3.37511, 0.05908], [53.95, 3.36707, 0.05853], [54.1, 3.35917, 0.05798], [54.25, 3.35142, 0.05745], [54.4, 3.3438, 0.05693], [54.55, 3.3363, 0.05641], [54.7, 3.32894, 0.05591], [54.85, 3.3217, 0.05542], [55.0, 3.31459, 0.05494], [55.15, 3.30759, 0.05446], [55.3, 3.3007, 0.054], [55.45, 3.29393, 0.05354], [55.6, 3.28727, 0.05309], [55.75, 3.28072, 0.05266], [55.9, 3.27427, 0.05222], [56.05, 3.26793, 0.0518], [56.2, 3.26168, 0.05138], [56.35, 3.25553, 0.05097], [56.5, 3.24948, 0.05057], [56.65, 3.24352, 0.05018], [56.8, 3.23765, 0.04979], [56.95, 3.23187, 0.04941], [57.1, 3.22618, 0.04903], [57.25, 3.22057, 0.04866], [57.4, 3.21504, 0.0483], [57.55, 3.2096, 0.04794], [57.7, 3.20424, 0.04759], [57.85, 3.19895, 0.04725], [58.0, 3.19374, 0.04691], [58.15, 3.18861, 0.04657], [58.3, 3.18355, 0.04624], [58.45, 3.17856, 0.04592], [58.6, 3.17364, 0.0456], [58.75, 3.16879, 0.04528], [58.9, 3.164, 0.04497], [59.05, 3.15928, 0.04467], [59.2, 3.15463, 0.04437], [59.35, 3.15004, 0.04407], [59.5, 3.14551, 0.04378], [59.65, 3.14105, 0.04349], [59.8, 3.13664, 0.04321], [59.95, 3.13229, 0.04293], [60.1, 3.128, 0.04265], [60.25, 3.12376, 0.04238], [60.4, 3.11958, 0.04211], [60.55, 3.11545, 0.04185], [60.7, 3.11138, 0.04159], [60.85, 3.10736, 0.04133], [61.0, 3.10339, 0.04108], [61.15, 3.09947, 0.04083], [61.3, 3.0956, 0.04058], [61.45, 3.09177, 0.04034], [61.6, 3.088, 0.04009], [61.75, 3.08427, 0.03986], [61.9, 3.08059, 0.03962], [62.05, 3.07695, 0.03939], [62.2, 3.07336, 0.03916], [62.35, 3.06981, 0.03894], [62.5, 3.0663, 0.03872], [62.65, 3.06283, 0.0385], [62.8, 3.05941, 0.03828], [62.95, 3.05602, 0.03807], [63.1, 3.05268, 0.03785], [63.25, 3.04937, 0.03765], [63.4, 3.04611, 0.03744], [63.55, 3.04288, 0.03723], [63.7, 3.03968, 0.03703], [63.85, 3.03653, 0.03683], [64.0, 3.03341, 0.03664], [64.15, 3.03032, 0.03644], [64.3, 3.02727, 0.03625], [64.45, 3.02426, 0.03606], [64.6, 3.02128, 0.03587], [64.75, 3.01833, 0.03569], [64.9, 3.01541, 0.0355], [65.05, 3.01253, 0.03532], [65.2, 3.00968, 0.03514], [65.35, 3.00685, 0.03496], [65.5, 3.00406, 0.03479], [65.65, 3.0013, 0.03462], [65.8, 2.99857, 0.03444], [65.95, 2.99587, 0.03427], [66.1, 2.99319, 0.03411], [66.25, 2.99055, 0.03394], [66.4, 2.98793, 0.03378], [66.55, 2.98534, 0.03361], [66.7, 2.98278, 0.03345], [66.85, 2.98024, 0.03329], [67.0, 2.97773, 0.03313], [67.15, 2.97525, 0.03298], [67.3, 2.97279, 0.03282], [67.45, 2.97035, 0.03267], [67.6, 2.96794, 0.03252], [67.75, 2.96556, 0.03237], [67.9, 2.9632, 0.03222], [68.05, 2.96086, 0.03208], [68.2, 2.95855, 0.03193], [68.35, 2.95626, 0.03179], [68.5, 2.95399, 0.03164], [68.65, 2.95174, 0.0315], [68.8, 2.94952, 0.03136], [68.95, 2.94731, 0.03123], [69.1, 2.94513, 0.03109], [69.25, 2.94297, 0.03095], [69.4, 2.94083, 0.03082], [69.55, 2.93871, 0.03069], [69.7, 2.93662, 0.03055], [69.85, 2.93454, 0.03042], [70.0, 2.93248, 0.0303], [70.15, 2.93044, 0.03017], [70.3, 2.92842, 0.03004], [70.45, 2.92642, 0.02991], [70.6, 2.92443, 0.02979], [70.75, 2.92247, 0.02967], [70.9, 2.92052, 0.02954], [71.05, 2.9186, 0.02942], [71.2, 2.91668, 0.0293], [71.35, 2.91479, 0.02918], [71.5, 2.91292, 0.02907], [71.65, 2.91106, 0.02895], [71.8, 2.90921, 0.02883], [71.95, 2.90739, 0.02872], [72.1, 2.90558, 0.02861], [72.25, 2.90379, 0.02849], [72.4, 2.90201, 0.02838], [72.55, 2.90025, 0.02827], [72.7, 2.8985, 0.02816], [72.85, 2.89677, 0.02805], [73.0, 2.89505, 0.02794], [73.15, 2.89335, 0.02784], [73.3, 2.89167, 0.02773], [73.45, 2.89, 0.02762], [73.6, 2.88834, 0.02752], [73.75, 2.8867, 0.02742], [73.9, 2.88507, 0.02731], [74.05, 2.88345, 0.02721], [74.2, 2.88185, 0.02711], [74.35, 2.88027, 0.02701], [74.5, 2.87869, 0.02691], [74.65, 2.87713, 0.02681], [74.8, 2.87558, 0.02671], [74.95, 2.87405, 0.02662], [75.1, 2.87253, 0.02652], [75.25, 2.87102, 0.02643], [75.4, 2.86952, 0.02633], [75.55, 2.86804, 0.02624], [75.7, 2.86657, 0.02614], [75.85, 2.86511, 0.02605], [76.0, 2.86366, 0.02596], [76.15, 2.86222, 0.02587], [76.3, 2.8608, 0.02578], [76.45, 2.85938, 0.02569], [76.6, 2.85798, 0.0256], [76.75, 2.85659, 0.02551], [76.9, 2.85521, 0.02542], [77.05, 2.85384, 0.02534], [77.2, 2.85248, 0.02525], [77.35, 2.85114, 0.02516], [77.5, 2.8498, 0.02508], [77.65, 2.84847, 0.02499], [77.8, 2.84716, 0.02491], [77.95, 2.84585, 0.02483], [78.1, 2.84456, 0.02474], [78.25, 2.84327, 0.02466], [78.4, 2.842, 0.02458], [78.55, 2.84073, 0.0245], [78.7, 2.83947, 0.02442], [78.85, 2.83823, 0.02434], [79.0, 2.83699, 0.02426], [79.15, 2.83576, 0.02418], [79.3, 2.83455, 0.02411], [79.45, 2.83334, 0.02403], [79.6, 2.83214, 0.02395], [79.75, 2.83095, 0.02387], [79.9, 2.82977, 0.0238]], "wl_min": 10.0, "wl_max": 79.9}, {"source": "Li", "ref_short": "Li (1980)", "ref_full": "H. H. Li.\nRefractive index of alkaline earth halides and its wavelength and temperature derivatives.\n<a href=\"https://doi.org/10.1063/1.555616\"><i>J. Phys. Chem. Ref. Data</i> <b>9</b>, 161-289 (1980)</a> and references therein.<br>\n* Sellmeier formula is derived by critical analysis of experimental data from several sources.", "comments": "293 K (20 °C).", "wl_min": 0.15, "wl_max": 12.0, "type": "formula1", "coeffs": [0.69913, 0.09374, 0.11994, 21.18, 4.35181, 38.46]}, {"source": "Malitson", "ref_short": "Malitson (1963)", "ref_full": "I. H. Malitson.\nA redetermination of some optical properties of calcium fluoride.\n<a href=\"https://doi.org/10.1364/AO.2.001103\"><i>Appl. Opt.</i> <b>2</b>, 1103-1107 (1963)</a>", "comments": "24 °C", "wl_min": 0.23, "wl_max": 9.7, "type": "formula1", "coeffs": [0.5675888, 0.050263605, 0.4710914, 0.1003909, 3.8484723, 34.64904]}, {"source": "Zheng-186C", "ref_short": "Zheng (2023)", "ref_full": "Q. Zheng, X. Wang, D. Thompson.\nTemperature-dependent optical properties of monocrystalline CaF<sub>2</sub>, BaF<sub>2</sub>, and MgF<sub>2</sub>.\n<a href=\"https://doi.org/10.1364/OME.496246\"><i>Opt. Mater. Express</i> <b>13</b>, 2380–2391 (2023)</a>\n(See Supplementary materials)", "comments": "186.4 °C. The supplementary materials of the original publication contain coefficients of the Sellmeier formula for multiple temperatures in the range of 21 °C to 368 °C.", "wl_min": 0.22, "wl_max": 1.7, "type": "formula1", "coeffs": [0.56759, 0.050264, 0.46432, 0.10089, 3.8485, 34.649]}, {"source": "Zheng-21C", "ref_short": "Zheng (2023)", "ref_full": "Q. Zheng, X. Wang, D. Thompson.\nTemperature-dependent optical properties of monocrystalline CaF<sub>2</sub>, BaF<sub>2</sub>, and MgF<sub>2</sub>.\n<a href=\"https://doi.org/10.1364/OME.496246\"><i>Opt. Mater. Express</i> <b>13</b>, 2380–2391 (2023)</a>\n(See Supplementary materials)", "comments": "21.1 °C. The supplementary materials of the original publication contain coefficients of the Sellmeier formula for multiple temperatures in the range of 21 °C to 368 °C.", "wl_min": 0.22, "wl_max": 1.7, "type": "formula1", "coeffs": [0.56759, 0.050264, 0.47134, 0.10026, 3.8485, 34.649]}, {"source": "Zheng-368C", "ref_short": "Zheng (2023)", "ref_full": "Q. Zheng, X. Wang, D. Thompson.\nTemperature-dependent optical properties of monocrystalline CaF<sub>2</sub>, BaF<sub>2</sub>, and MgF<sub>2</sub>.\n<a href=\"https://doi.org/10.1364/OME.496246\"><i>Opt. Mater. Express</i> <b>13</b>, 2380–2391 (2023)</a>\n(See Supplementary materials)", "comments": "367.9 °C. The supplementary materials of the original publication contain coefficients of the Sellmeier formula for multiple temperatures in the range of 21 °C to 368 °C.", "wl_min": 0.22, "wl_max": 1.7, "type": "formula1", "coeffs": [0.56759, 0.050264, 0.45698, 0.10141, 3.8485, 34.649]}]

File: optical_core/materials/data/MgF2.json
[{"source": "Dodge-e", "ref_short": "Dodge (1984)", "ref_full": "M. J. Dodge.\nRefractive properties of magnesium fluoride.\n<a href=\"https://doi.org/10.1364/AO.23.001980\"><i>Appl. Opt.</i> <b>23</b>, 1980-1985 (1984)</a>", "comments": "19 °C. Extraordinary ray (e).", "wl_min": 0.2, "wl_max": 7.0, "direction": "e", "type": "formula1", "coeffs": [0.41344023, 0.03684262, 0.50497499, 0.09076162, 2.4904862, 23.771995]}, {"source": "Dodge-o", "ref_short": "Dodge (1984)", "ref_full": "M. J. Dodge.\nRefractive properties of magnesium fluoride.\n<a href=\"https://doi.org/10.1364/AO.23.001980\"><i>Appl. Opt.</i> <b>23</b>, 1980-1985 (1984)</a>", "comments": "19 °C. Ordinary ray (o).", "wl_min": 0.2, "wl_max": 7.0, "direction": "o", "type": "formula1", "coeffs": [0.48755108, 0.04338408, 0.39875031, 0.09461442, 2.3120353, 23.793604]}, {"source": "Franta", "ref_short": "Franta (2017)", "ref_full": "D. Franta, D. Nečas, A. Giglia, P. Franta, I. Ohlídal.\nUniversal dispersion model for characterization of optical thin films over wide spectral range: Application to magnesium fluoride.\n<a href=\"https://doi.org/10.1016/j.apsusc.2016.09.149\"><i>Appl. Surf. Sci.</i> <b>421</b>, 424–429 (2017)</a>\n(Numerical data kindly provided by Daniel Franta)", "comments": "Film MgF<sub>2</sub>; Deposited by e-beam evaporation on c-Si; 134.2 nm thick film with an polycrystalline structure; Heterogenous data processing combining ellipsometric and spectrophotometric measurements; Room temperature.", "type": "tabulated_nk", "pts": [[0.027504, 0.877031, 0.0823], [0.02808, 0.877596, 0.087949], [0.028668, 0.87671, 0.093265], [0.029268, 0.874791, 0.099221], [0.029881, 0.872394, 0.106339], [0.030507, 0.870449, 0.115235], [0.031146, 0.8708, 0.12553], [0.031798, 0.874408, 0.134583], [0.032464, 0.878549, 0.140122], [0.033144, 0.880351, 0.14467], [0.033838, 0.883073, 0.151465], [0.034546, 0.891024, 0.154266], [0.03527, 0.894089, 0.14815], [0.036008, 0.8879, 0.142911], [0.036762, 0.877231, 0.142623], [0.037532, 0.864693, 0.147622], [0.038318, 0.852811, 0.159168], [0.03912, 0.848219, 0.175772], [0.039939, 0.84985, 0.185261], [0.040776, 0.84494, 0.194211], [0.041629, 0.847838, 0.205255], [0.042501, 0.845648, 0.206071], [0.043391, 0.838406, 0.212022], [0.0443, 0.8329, 0.216942], [0.045227, 0.822135, 0.217335], [0.046174, 0.799673, 0.219166], [0.047141, 0.7662, 0.233652], [0.048128, 0.736334, 0.267738], [0.049136, 0.719413, 0.303903], [0.050165, 0.693285, 0.339743], [0.051215, 0.663309, 0.403779], [0.052288, 0.66361, 0.493988], [0.053383, 0.707208, 0.575731], [0.0545, 0.763958, 0.620322], [0.055642, 0.801025, 0.653953], [0.056807, 0.843406, 0.70193], [0.057996, 0.907912, 0.739782], [0.059211, 0.972516, 0.75536], [0.06045, 1.029174, 0.764929], [0.061716, 1.088322, 0.772035], [0.063009, 1.151676, 0.768448], [0.064328, 1.212012, 0.749791], [0.065675, 1.261064, 0.718827], [0.06705, 1.294246, 0.683222], [0.068454, 1.312617, 0.652179], [0.069888, 1.32325, 0.632789], [0.071351, 1.337633, 0.62534], [0.072845, 1.364336, 0.618968], [0.07437, 1.39608, 0.598719], [0.075928, 1.41435, 0.567298], [0.077518, 1.41693, 0.54332], [0.079141, 1.418986, 0.533529], [0.080798, 1.430045, 0.528283], [0.08249, 1.445856, 0.517397], [0.084217, 1.456534, 0.500866], [0.085981, 1.45818, 0.488398], [0.087781, 1.460394, 0.488601], [0.089619, 1.47795, 0.49232], [0.091495, 1.502685, 0.476953], [0.093411, 1.504977, 0.447188], [0.095367, 1.479231, 0.431669], [0.097364, 1.43655, 0.448437], [0.099403, 1.382319, 0.524055], [0.101485, 1.396011, 0.735517], [0.10361, 1.7159, 0.932419], [0.105779, 2.124253, 0.72303], [0.107994, 2.187885, 0.330801], [0.110255, 2.034177, 0.098828], [0.112564, 1.882552, 0.031328], [0.114921, 1.791371, 0.017758], [0.117328, 1.733286, 0.012619], [0.119784, 1.690958, 0.008955], [0.122293, 1.657626, 0.006197], [0.124853, 1.630291, 0.00419], [0.127468, 1.607315, 0.002775], [0.130137, 1.587677, 0.001803], [0.132862, 1.570677, 0.001151], [0.135644, 1.55581, 0.000724], [0.138484, 1.542693, 0.000449], [0.141384, 1.531033, 0.000275], [0.144344, 1.520596, 0.000166], [0.147367, 1.511196, 0.0001], [0.150453, 1.502684, 5.9e-05], [0.153603, 1.494938, 3.5e-05], [0.156819, 1.487858, 2e-05], [0.160103, 1.481362, 1.2e-05], [0.163456, 1.475381, 7e-06], [0.166878, 1.469858, 4e-06], [0.170373, 1.464742, 2e-06], [0.17394, 1.459992, 1e-06], [0.177582, 1.455573, 1e-06], [0.181301, 1.451452, 0.0], [0.185097, 1.447603, 0.0], [0.188973, 1.444001, 0.0], [0.19293, 1.440626, 0.0], [0.19697, 1.437459, 0.0], [0.201094, 1.434482, 0.0], [0.205305, 1.431682, 0.0], [0.209604, 1.429044, 0.0], [0.213993, 1.426558, 0.0], [0.218474, 1.424211, 0.0], [0.223049, 1.421994, 0.0], [0.227719, 1.419898, 0.0], [0.232488, 1.417915, 0.0], [0.237356, 1.416038, 0.0], [0.242326, 1.414259, 0.0], [0.2474, 1.412572, 0.0], [0.252581, 1.410972, 0.0], [0.257869, 1.409453, 0.0], [0.263269, 1.40801, 0.0], [0.268782, 1.406639, 0.0], [0.27441, 1.405336, 0.0], [0.280156, 1.404096, 0.0], [0.286022, 1.402916, 0.0], [0.292011, 1.401792, 0.0], [0.298126, 1.400722, 0.0], [0.304369, 1.399702, 0.0], [0.310742, 1.398731, 0.0], [0.317249, 1.397804, 0.0], [0.323892, 1.39692, 0.0], [0.330674, 1.396076, 0.0], [0.337598, 1.395271, 0.0], [0.344667, 1.394502, 0.0], [0.351884, 1.393768, 0.0], [0.359253, 1.393066, 0.0], [0.366775, 1.392396, 0.0], [0.374455, 1.391755, 0.0], [0.382296, 1.391141, 0.0], [0.390301, 1.390555, 0.0], [0.398474, 1.389994, 0.0], [0.406818, 1.389456, 0.0], [0.415336, 1.388942, 0.0], [0.424033, 1.388449, 0.0], [0.432912, 1.387977, 0.0], [0.441977, 1.387525, 0.0], [0.451232, 1.387091, 0.0], [0.460681, 1.386675, 0.0], [0.470327, 1.386276, 0.0], [0.480175, 1.385893, 0.0], [0.49023, 1.385525, 0.0], [0.500495, 1.385172, 0.0], [0.510975, 1.384833, 0.0], [0.521675, 1.384507, 0.0], [0.532598, 1.384193, 0.0], [0.543751, 1.383892, 0.0], [0.555137, 1.383601, 0.0], [0.566761, 1.383321, 0.0], [0.578629, 1.383052, 0.0], [0.590745, 1.382792, 0.0], [0.603115, 1.382541, 0.0], [0.615744, 1.382299, 0.0], [0.628637, 1.382065, 0.0], [0.6418, 1.381839, 0.0], [0.655239, 1.38162, 0.0], [0.66896, 1.381409, 0.0], [0.682967, 1.381203, 0.0], [0.697268, 1.381004, 0.0], [0.711869, 1.380811, 0.0], [0.726775, 1.380623, 0.0], [0.741993, 1.38044, 0.0], [0.75753, 1.380262, 0.0], [0.773392, 1.380088, 0.0], [0.789587, 1.379918, 0.0], [0.80612, 1.379752, 0.0], [0.823, 1.37959, 0.0], [0.840233, 1.37943, 0.0], [0.857827, 1.379274, 0.0], [0.87579, 1.37912, 0.0], [0.894128, 1.378968, 0.0], [0.912851, 1.378819, 0.0], [0.931966, 1.378671, 0.0], [0.95148, 1.378524, 0.0], [0.971404, 1.378379, 0.0], [0.991745, 1.378235, 0.0], [1.01251, 1.378091, 0.0], [1.03371, 1.377947, 0.0], [1.05536, 1.377804, 0.0], [1.07746, 1.37766, 0.0], [1.10002, 1.377516, 0.0], [1.12305, 1.37737, 0.0], [1.14657, 1.377224, 0.0], [1.17058, 1.377076, 0.0], [1.19509, 1.376926, 0.0], [1.22011, 1.376774, 0.0], [1.24566, 1.376619, 0.0], [1.27174, 1.376461, 0.0], [1.29837, 1.3763, 0.0], [1.32556, 1.376134, 0.0], [1.35332, 1.375963, 0.0], [1.38166, 1.375786, 0.0], [1.41059, 1.375602, 0.0], [1.44012, 1.37541, 0.0], [1.47028, 1.375207, 0.0], [1.50107, 1.374991, 0.0], [1.5325, 1.374757, 2e-06], [1.56459, 1.374496, 9e-06], [1.59735, 1.374198, 3.2e-05], [1.6308, 1.373855, 9.6e-05], [1.66494, 1.373477, 0.000239], [1.69981, 1.373105, 0.0005], [1.7354, 1.372817, 0.00089], [1.77174, 1.372702, 0.001361], [1.80884, 1.372805, 0.0018], [1.84671, 1.373092, 0.00208], [1.88538, 1.373449, 0.002115], [1.92486, 1.373738, 0.001908], [1.96517, 1.373855, 0.001539], [2.00632, 1.373767, 0.001117], [2.04833, 1.373505, 0.000734], [2.09122, 1.37313, 0.00044], [2.13501, 1.372699, 0.000242], [2.17972, 1.372256, 0.000123], [2.22536, 1.371819, 5.8e-05], [2.27196, 1.371395, 2.5e-05], [2.31953, 1.37098, 1e-05], [2.3681, 1.37057, 4e-06], [2.41769, 1.370158, 1e-06], [2.46831, 1.369742, 1e-06], [2.52, 1.369317, 0.0], [2.57276, 1.368881, 0.0], [2.62664, 1.368432, 0.0], [2.68164, 1.367968, 0.0], [2.73779, 1.367488, 0.0], [2.79512, 1.366989, 0.0], [2.85364, 1.366472, 0.0], [2.9134, 1.365934, 0.0], [2.9744, 1.365374, 0.0], [3.03669, 1.36479, 0.0], [3.10027, 1.364179, 0.0], [3.16519, 1.363537, 0.0], [3.23147, 1.362857, 0.0], [3.29913, 1.362109, 0.0], [3.36822, 1.361224, 0.000302], [3.43874, 1.361057, 0.00045], [3.51075, 1.360346, 0.000629], [3.58426, 1.359506, 0.0], [3.65932, 1.358572, 0.0], [3.73594, 1.357663, 0.0], [3.81417, 1.356733, 0.0], [3.89404, 1.35577, 0.0], [3.97557, 1.354768, 0.0], [4.05882, 1.353724, 0.0], [4.14381, 1.352636, 0.0], [4.23058, 1.351499, 0.0], [4.31917, 1.350312, 0.0], [4.40961, 1.349072, 0.0], [4.50194, 1.347776, 0.0], [4.59621, 1.346421, 0.0], [4.69245, 1.345003, 0.0], [4.79071, 1.343521, 0.0], [4.89102, 1.341969, 0.0], [4.99344, 1.340345, 0.0], [5.098, 1.338644, 0.0], [5.20475, 1.336863, 0.0], [5.31373, 1.334998, 0.0], [5.425, 1.333043, 0.0], [5.5386, 1.330993, 1e-06], [5.65457, 1.328845, 1e-06], [5.77298, 1.326591, 2e-06], [5.89386, 1.324226, 3e-06], [6.01728, 1.321744, 4e-06], [6.14327, 1.319138, 6e-06], [6.27191, 1.3164, 1e-05], [6.40324, 1.313523, 1.4e-05], [6.53732, 1.310499, 2e-05], [6.67421, 1.307318, 2.7e-05], [6.81396, 1.303972, 3.8e-05], [6.95665, 1.300449, 5.2e-05], [7.10231, 1.29674, 6.9e-05], [7.25103, 1.292832, 9.2e-05], [7.40287, 1.288713, 0.00012], [7.55788, 1.284369, 0.000155], [7.71614, 1.279787, 0.000199], [7.87771, 1.27495, 0.000252], [8.04266, 1.269842, 0.000316], [8.21107, 1.264445, 0.000392], [8.38301, 1.258739, 0.000481], [8.55854, 1.252702, 0.000587], [8.73776, 1.246312, 0.000709], [8.92072, 1.239543, 0.000849], [9.10751, 1.232366, 0.00101], [9.29822, 1.224751, 0.001191], [9.49292, 1.216662, 0.001396], [9.6917, 1.208062, 0.001626], [9.89464, 1.198908, 0.001881], [10.1018, 1.189149, 0.002163], [10.3134, 1.178733, 0.002473], [10.5293, 1.167595, 0.002812], [10.7498, 1.155664, 0.003183], [10.9749, 1.142858, 0.003586], [11.2047, 1.12908, 0.004023], [11.4393, 1.114219, 0.004497], [11.6788, 1.098141, 0.005014], [11.9234, 1.080689, 0.005579], [12.1731, 1.061674, 0.006205], [12.428, 1.040867, 0.006913], [12.6882, 1.017993, 0.007735], [12.9539, 0.99271, 0.008723], [13.2251, 0.964601, 0.00996], [13.5021, 0.933146, 0.011571], [13.7848, 0.897696, 0.013747], [14.0734, 0.85742, 0.016775], [14.3681, 0.811233, 0.021091], [14.669, 0.757671, 0.027378], [14.9761, 0.694658, 0.036769], [15.2897, 0.619062, 0.051349], [15.6099, 0.525847, 0.075646], [15.9368, 0.407331, 0.122265], [16.2705, 0.270255, 0.229877], [16.6112, 0.192539, 0.399731], [16.959, 0.170132, 0.555241], [17.3141, 0.165637, 0.692403], [17.6766, 0.167847, 0.819879], [18.0468, 0.172942, 0.943732], [18.4247, 0.179346, 1.068866], [18.8105, 0.186861, 1.200219], [19.2044, 0.197062, 1.343225], [19.6065, 0.214056, 1.503397], [20.017, 0.244591, 1.685073], [20.4362, 0.296361, 1.890649], [20.8641, 0.374333, 2.124803], [21.301, 0.489831, 2.417308], [21.747, 0.757267, 2.810793], [22.2024, 1.360801, 3.081666], [22.6673, 1.99623, 2.873431], [23.1419, 2.220214, 2.513], [23.6265, 2.289031, 2.313072], [24.1213, 2.218592, 2.334601], [24.6263, 2.596669, 2.68126], [25.142, 3.412897, 2.46488], [25.6685, 3.840755, 1.663847], [26.2059, 3.669797, 0.908655], [26.7547, 3.277087, 0.529853], [27.3149, 2.963405, 0.395057], [27.8869, 2.745454, 0.331452], [28.4708, 2.572677, 0.287971], [29.067, 2.420551, 0.258179], [29.6756, 2.278541, 0.240444], [30.297, 2.138885, 0.234167], [30.9314, 1.993619, 0.2418], [31.5791, 1.834999, 0.271613], [32.2404, 1.659261, 0.341005], [32.9155, 1.477384, 0.477741], [33.6047, 1.333516, 0.703112], [34.3084, 1.286515, 0.984932], [35.0268, 1.336818, 1.256654], [35.7602, 1.44238, 1.495543], [36.509, 1.584336, 1.721305], [37.2735, 1.780974, 1.939507], [38.054, 2.017116, 2.140607], [38.8508, 2.344038, 2.430414], [39.6643, 3.082493, 2.632454], [40.4949, 3.953505, 2.174446], [41.3428, 4.236791, 1.277994], [42.2085, 3.963468, 0.636159], [43.0923, 3.631562, 0.385193], [43.9946, 3.420343, 0.284565], [44.9159, 3.277495, 0.215054], [45.8564, 3.163419, 0.160106], [46.8166, 3.066074, 0.118533], [47.7969, 2.981792, 0.088573], [48.7978, 2.908913, 0.067795], [49.8196, 2.846143, 0.05377], [50.8628, 2.792189, 0.044426], [51.9278, 2.745749, 0.038177], [53.0151, 2.705594, 0.033892], [54.1252, 2.670634, 0.030821], [55.2586, 2.639949, 0.028486], [56.4157, 2.612786, 0.026599], [57.597, 2.588544, 0.024991], [58.8031, 2.566746, 0.023568], [60.0344, 2.547015, 0.022275], [61.2914, 2.529052, 0.021083], [62.5749, 2.512617, 0.019974], [63.8851, 2.497516, 0.018939], [65.2229, 2.483589, 0.01797], [66.5886, 2.470704, 0.017063], [67.9829, 2.458749, 0.016213], [69.4065, 2.447629, 0.015416], [70.8598, 2.437264, 0.01467], [72.3436, 2.427582, 0.01397], [73.8584, 2.418523, 0.013315], [75.405, 2.410034, 0.0127], [76.9839, 2.402066, 0.012123], [78.5959, 2.394578, 0.011582], [80.2417, 2.387533, 0.011074], [81.9219, 2.380896, 0.010597], [83.6373, 2.374638, 0.010149], [85.3886, 2.368731, 0.009727], [87.1766, 2.363152, 0.00933], [89.002, 2.357876, 0.008957], [90.8657, 2.352884, 0.008604], [92.7684, 2.348158, 0.008272], [94.7109, 2.34368, 0.007959], [96.6941, 2.339435, 0.007662], [98.7188, 2.335408, 0.007382], [100.786, 2.331585, 0.007117], [102.896, 2.327955, 0.006865], [105.051, 2.324506, 0.006627], [107.251, 2.321228, 0.006401], [109.496, 2.318111, 0.006186], [111.789, 2.315145, 0.005982], [114.13, 2.312323, 0.005788], [116.52, 2.309636, 0.005603], [118.96, 2.307077, 0.005426], [121.451, 2.304639, 0.005258], [123.994, 2.302315, 0.005097]], "wl_min": 0.027504, "wl_max": 123.994}, {"source": "Li-e", "ref_short": "Li (1980)", "ref_full": "H. H. Li.\nRefractive index of alkaline earth halides and its wavelength and temperature derivatives.\n<a href=\"https://doi.org/10.1063/1.555616\"><i>J. Phys. Chem. Ref. Data</i> <b>9</b>, 161-289 (1980)</a> and references therein.<br>\n* Sellmeier formula is derived by critical analysis of experimental data from several sources.", "comments": "293 K (20 °C). Extraordinary ray (e).", "wl_min": 0.14, "wl_max": 7.5, "direction": "e", "type": "formula1", "coeffs": [0.66405, 0.08504, 1.0899, 22.2, 0.1816, 24.4]}, {"source": "Li-o", "ref_short": "Li (1980)", "ref_full": "H. H. Li.\nRefractive index of alkaline earth halides and its wavelength and temperature derivatives.\n<a href=\"https://doi.org/10.1063/1.555616\"><i>J. Phys. Chem. Ref. Data</i> <b>9</b>, 161-289 (1980)</a> and references therein.<br>\n* Sellmeier formula is derived by critical analysis of experimental data from several sources.", "comments": "293 K (20 °C). Ordinary ray (o).", "wl_min": 0.14, "wl_max": 7.5, "direction": "o", "type": "formula1", "coeffs": [0.60967, 0.08636, 0.008, 18.0, 2.14973, 25.0]}, {"source": "Rodriguez-de Marcos", "ref_short": "Rodr (2017)", "ref_full": "L. V. Rodríguez-de Marcos, J. I. Larruquert, J. A. Méndez, J. A. Aznárez.\nSelf-consistent optical constants of MgF<sub>2</sub>, LaF<sub>3</sub>, and CeF<sub>3</sub> films.\n<a href=\"https://doi.org/10.1364/OME.7.000989\"><i>Opt. Mater. Express</i> <b>7</b>, 989-1006 (2017)</a>\n(Numerical data kindly provided by Juan Larruquert)", "comments": "44 nm film prepared by evaporation from tungsten boat at 250 °C", "type": "tabulated_nk", "pts": [[0.029992, 0.925222, 0.121265], [0.030256, 0.922739, 0.122539], [0.030522, 0.920206, 0.125917], [0.030791, 0.918523, 0.129346], [0.031062, 0.917236, 0.132734], [0.031335, 0.916211, 0.136081], [0.031611, 0.915383, 0.139383], [0.031889, 0.914714, 0.142641], [0.032169, 0.914176, 0.145852], [0.032452, 0.913749, 0.149015], [0.032738, 0.913417, 0.152128], [0.033026, 0.913166, 0.155192], [0.033317, 0.912986, 0.158205], [0.03361, 0.912866, 0.161165], [0.033905, 0.912798, 0.164073], [0.034204, 0.912773, 0.166928], [0.034505, 0.912782, 0.169729], [0.034808, 0.91282, 0.172474], [0.035115, 0.912879, 0.175164], [0.035424, 0.912952, 0.177797], [0.035735, 0.913032, 0.180373], [0.03605, 0.913113, 0.18289], [0.036367, 0.913187, 0.185347], [0.036687, 0.913249, 0.187742], [0.03701, 0.91329, 0.190076], [0.037336, 0.913304, 0.192344], [0.037664, 0.913282, 0.194547], [0.037995, 0.913217, 0.19668], [0.03833, 0.913099, 0.198742], [0.038667, 0.912919, 0.20073], [0.039007, 0.912667, 0.202638], [0.03935, 0.912329, 0.204462], [0.039697, 0.911892, 0.206197], [0.040046, 0.911338, 0.207833], [0.040398, 0.910638, 0.209358], [0.040754, 0.909729, 0.210773], [0.041112, 0.90865, 0.212223], [0.041474, 0.907445, 0.213575], [0.041839, 0.906068, 0.214797], [0.042207, 0.90448, 0.215863], [0.042579, 0.902633, 0.216745], [0.042953, 0.900471, 0.217403], [0.043331, 0.897915, 0.217786], [0.043713, 0.894851, 0.217816], [0.044097, 0.89108, 0.217359], [0.044485, 0.886119, 0.216115], [0.044877, 0.878348, 0.215072], [0.045271, 0.870237, 0.216823], [0.04567, 0.862125, 0.218403], [0.046072, 0.852194, 0.21854], [0.046477, 0.838358, 0.222152], [0.046886, 0.825903, 0.230786], [0.047299, 0.815318, 0.240155], [0.047715, 0.80568, 0.249392], [0.048135, 0.796222, 0.257913], [0.048558, 0.785807, 0.264841], [0.048985, 0.770125, 0.267319], [0.049416, 0.745432, 0.281446], [0.049851, 0.725503, 0.306861], [0.05029, 0.710787, 0.335065], [0.050732, 0.698967, 0.363928], [0.051179, 0.686577, 0.399372], [0.051629, 0.686235, 0.436463], [0.052083, 0.684162, 0.478656], [0.052542, 0.697947, 0.521008], [0.053004, 0.714735, 0.553337], [0.05347, 0.73293, 0.584091], [0.053941, 0.755311, 0.611902], [0.054415, 0.778405, 0.633135], [0.054894, 0.800562, 0.651655], [0.055377, 0.822196, 0.668406], [0.055865, 0.843548, 0.683795], [0.056356, 0.864781, 0.698066], [0.056852, 0.886026, 0.711389], [0.057352, 0.907414, 0.723883], [0.057857, 0.929049, 0.735579], [0.058366, 0.951033, 0.746594], [0.05888, 0.973578, 0.757024], [0.059398, 0.997087, 0.766991], [0.05992, 1.022967, 0.77671], [0.060448, 1.050956, 0.779711], [0.060979, 1.074883, 0.778053], [0.061516, 1.09315, 0.777796], [0.062057, 1.113048, 0.783446], [0.062603, 1.136286, 0.789214], [0.063154, 1.163911, 0.791198], [0.06371, 1.189466, 0.787433], [0.06427, 1.213175, 0.782429], [0.064836, 1.235659, 0.776409], [0.065407, 1.257165, 0.769487], [0.065982, 1.277927, 0.761735], [0.066563, 1.298106, 0.752602], [0.067148, 1.317297, 0.742172], [0.067739, 1.335435, 0.729683], [0.068335, 1.35111, 0.713819], [0.068936, 1.361815, 0.696783], [0.069543, 1.367051, 0.680494], [0.070155, 1.365613, 0.671523], [0.070772, 1.36873, 0.672676], [0.071395, 1.374723, 0.673201], [0.072023, 1.380593, 0.681587], [0.072657, 1.404711, 0.693496], [0.073296, 1.428864, 0.686483], [0.073941, 1.450948, 0.678979], [0.074592, 1.474084, 0.665948], [0.075248, 1.491426, 0.645833], [0.07591, 1.50364, 0.626804], [0.076578, 1.512582, 0.608593], [0.077252, 1.518591, 0.591411], [0.077932, 1.521958, 0.577077], [0.078618, 1.526195, 0.566353], [0.079309, 1.531088, 0.555171], [0.080007, 1.535733, 0.543925], [0.080711, 1.539937, 0.532735], [0.081421, 1.543639, 0.521653], [0.082138, 1.546854, 0.510664], [0.08286, 1.549378, 0.499208], [0.083589, 1.550008, 0.487919], [0.084325, 1.550201, 0.478763], [0.085067, 1.550241, 0.469755], [0.085816, 1.549761, 0.461091], [0.086571, 1.548716, 0.452539], [0.087332, 1.5451, 0.44234], [0.088101, 1.536346, 0.435819], [0.088876, 1.526843, 0.446266], [0.089658, 1.542282, 0.453815], [0.090447, 1.53981, 0.43726], [0.091243, 1.542344, 0.452922], [0.092046, 1.561941, 0.453592], [0.092856, 1.572935, 0.427591], [0.093673, 1.56904, 0.401269], [0.094497, 1.548921, 0.383402], [0.095328, 1.527699, 0.392156], [0.096167, 1.520482, 0.395566], [0.097013, 1.509704, 0.390313], [0.097867, 1.468672, 0.384131], [0.098728, 1.443294, 0.43027], [0.099597, 1.410291, 0.461196], [0.100473, 1.394182, 0.561164], [0.101357, 1.426614, 0.65332], [0.102249, 1.478988, 0.74001], [0.103149, 1.569325, 0.838845], [0.104056, 1.741224, 0.9589], [0.104972, 2.014147, 0.887666], [0.105896, 2.121767, 0.616078], [0.106827, 2.101072, 0.492356], [0.107767, 2.123857, 0.423267], [0.108716, 2.141217, 0.267565], [0.109672, 2.052598, 0.131735], [0.110637, 1.974922, 0.116392], [0.111611, 1.929626, 0.101183], [0.112593, 1.895621, 0.086107], [0.113584, 1.866709, 0.071337], [0.114583, 1.841058, 0.058591], [0.115591, 1.817382, 0.045956], [0.116608, 1.792667, 0.033503], [0.117634, 1.769535, 0.029786], [0.118669, 1.750613, 0.026102], [0.119714, 1.733613, 0.022941], [0.120767, 1.718549, 0.020315], [0.12183, 1.7047, 0.017978], [0.122902, 1.692497, 0.016486], [0.123983, 1.68219, 0.013826], [0.125074, 1.67033, 0.009037], [0.126175, 1.658303, 0.008544], [0.127285, 1.64812, 0.008158], [0.128405, 1.638921, 0.007775], [0.129535, 1.630418, 0.007396], [0.130674, 1.622525, 0.007171], [0.131824, 1.615223, 0.006958], [0.132984, 1.608424, 0.006746], [0.134154, 1.602063, 0.006439], [0.135335, 1.595979, 0.006082], [0.136526, 1.590134, 0.005725], [0.137727, 1.584389, 0.00538], [0.138939, 1.579009, 0.005673], [0.140161, 1.574295, 0.005851], [0.141395, 1.569897, 0.005664], [0.142639, 1.565534, 0.005258], [0.143894, 1.561128, 0.004881], [0.14516, 1.556899, 0.004887], [0.146437, 1.55299, 0.004893], [0.147726, 1.549326, 0.004813], [0.149026, 1.545778, 0.004677], [0.150337, 1.542352, 0.004542], [0.15166, 1.539036, 0.004409], [0.152994, 1.535856, 0.004348], [0.15434, 1.532841, 0.004289], [0.155698, 1.529999, 0.004229], [0.157068, 1.527324, 0.004018], [0.15845, 1.524637, 0.003718], [0.159845, 1.521966, 0.003421], [0.161251, 1.519329, 0.003161], [0.16267, 1.516726, 0.002906], [0.164101, 1.514134, 0.002762], [0.165545, 1.511685, 0.002697], [0.167002, 1.509344, 0.002633], [0.168471, 1.507089, 0.002569], [0.169954, 1.504913, 0.002506], [0.171449, 1.502807, 0.002443], [0.172958, 1.500768, 0.002381], [0.17448, 1.498792, 0.00232], [0.176015, 1.496874, 0.002257], [0.177564, 1.495009, 0.002195], [0.179126, 1.493195, 0.002133], [0.180702, 1.491427, 0.002072], [0.182292, 1.489694, 0.002011], [0.183896, 1.488009, 0.00199], [0.185514, 1.486385, 0.00197], [0.187147, 1.484811, 0.00195], [0.188793, 1.483285, 0.00193], [0.190455, 1.481802, 0.001912], [0.192131, 1.480362, 0.001893], [0.193821, 1.478961, 0.001873], [0.195527, 1.477599, 0.001855], [0.197247, 1.476273, 0.001837], [0.198983, 1.474983, 0.001818], [0.200733, 1.473726, 0.0018], [0.2025, 1.472503, 0.001783], [0.204282, 1.471311, 0.001766], [0.206079, 1.47015, 0.001748], [0.207892, 1.469017, 0.001731], [0.209722, 1.467914, 0.001714], [0.211567, 1.466838, 0.001697], [0.213429, 1.465789, 0.001681], [0.215307, 1.464765, 0.001665], [0.217201, 1.463766, 0.001649], [0.219112, 1.462792, 0.001633], [0.22104, 1.46184, 0.001617], [0.222985, 1.460912, 0.001602], [0.224947, 1.460006, 0.001586], [0.226927, 1.45912, 0.001571], [0.228923, 1.458256, 0.001555], [0.230938, 1.457412, 0.001541], [0.23297, 1.456587, 0.001526], [0.23502, 1.455781, 0.001512], [0.237088, 1.454993, 0.001498], [0.239174, 1.454224, 0.001483], [0.241278, 1.453472, 0.001469], [0.243401, 1.452737, 0.001455], [0.245543, 1.452018, 0.001442], [0.247703, 1.451315, 0.001428], [0.249883, 1.450628, 0.001414], [0.252082, 1.449955, 0.001401], [0.2543, 1.449299, 0.001387], [0.256537, 1.448655, 0.001375], [0.258795, 1.448027, 0.001361], [0.261072, 1.447411, 0.001349], [0.263369, 1.446809, 0.001336], [0.265687, 1.44622, 0.001324], [0.268024, 1.445644, 0.001312], [0.270383, 1.445079, 0.001299], [0.272762, 1.444527, 0.001287], [0.275162, 1.443987, 0.001276], [0.277583, 1.443457, 0.001263], [0.280025, 1.442939, 0.001252], [0.282489, 1.442432, 0.00124], [0.284975, 1.441936, 0.001229], [0.287483, 1.441449, 0.001217], [0.290012, 1.440973, 0.001206], [0.292564, 1.440506, 0.001195], [0.295138, 1.44005, 0.001184], [0.297735, 1.439602, 0.001173], [0.300355, 1.439164, 0.001162], [0.302998, 1.438735, 0.001151], [0.305664, 1.438314, 0.00114], [0.308354, 1.437902, 0.00113], [0.311067, 1.437498, 0.001119], [0.313804, 1.437102, 0.001109], [0.316565, 1.436714, 0.001099], [0.319351, 1.436334, 0.001089], [0.322161, 1.435962, 0.001079], [0.324995, 1.435597, 0.001069], [0.327855, 1.435239, 0.001059], [0.33074, 1.434889, 0.00105], [0.33365, 1.434545, 0.00104], [0.336586, 1.434208, 0.00103], [0.339547, 1.433877, 0.001022], [0.342535, 1.433554, 0.001013], [0.345549, 1.433237, 0.001003], [0.34859, 1.432926, 0.000994], [0.351657, 1.432621, 0.000985], [0.354751, 1.432321, 0.000976], [0.357873, 1.432028, 0.000967], [0.361022, 1.43174, 0.000958], [0.364198, 1.431458, 0.000949], [0.367403, 1.431181, 0.000942], [0.370636, 1.43091, 0.000933], [0.373897, 1.430644, 0.000924], [0.377187, 1.430383, 0.000916], [0.380506, 1.430127, 0.000907], [0.383854, 1.429876, 0.000899], [0.387232, 1.429629, 0.000892], [0.390639, 1.429388, 0.000883], [0.394076, 1.429151, 0.000875], [0.397544, 1.428919, 0.000867], [0.401042, 1.42869, 0.000859], [0.40457, 1.428466, 0.000852], [0.40813, 1.428247, 0.000844], [0.411721, 1.428032, 0.000837], [0.415344, 1.42782, 0.000829], [0.418999, 1.427613, 0.000821], [0.422686, 1.42741, 0.000815], [0.426405, 1.42721, 0.000807], [0.430157, 1.427014, 0.0008], [0.433942, 1.426822, 0.000792], [0.43776, 1.426633, 0.000786], [0.441612, 1.426448, 0.000779], [0.445498, 1.426267, 0.000771], [0.449418, 1.426088, 0.000764], [0.453372, 1.425913, 0.000758], [0.457361, 1.425742, 0.000751], [0.461386, 1.425573, 0.000744], [0.465446, 1.425408, 0.000737], [0.469541, 1.425246, 0.000731], [0.473673, 1.425086, 0.000725], [0.477841, 1.42493, 0.000718], [0.482045, 1.424776, 0.000711], [0.486287, 1.424626, 0.000706], [0.490566, 1.424478, 0.000699], [0.494882, 1.424333, 0.000693], [0.499237, 1.42419, 0.000687], [0.503629, 1.424051, 0.000681], [0.508061, 1.423913, 0.000674], [0.512531, 1.423778, 0.000668], [0.517041, 1.423646, 0.000663], [0.521591, 1.423516, 0.000657], [0.52618, 1.423389, 0.000651], [0.53081, 1.423263, 0.000645], [0.535481, 1.423141, 0.00064], [0.540192, 1.42302, 0.000634], [0.544946, 1.422902, 0.000628], [0.549741, 1.422785, 0.000622], [0.554578, 1.422671, 0.000617], [0.559458, 1.422559, 0.000611], [0.56438, 1.422449, 0.000606], [0.569346, 1.42234, 0.000601], [0.574356, 1.422235, 0.000596], [0.57941, 1.42213, 0.00059], [0.584508, 1.422028, 0.000585], [0.589651, 1.421927, 0.00058], [0.59484, 1.421829, 0.000575], [0.600074, 1.421732, 0.000569], [0.605354, 1.421636, 0.000564], [0.61068, 1.421543, 0.00056], [0.616054, 1.421452, 0.000555], [0.621475, 1.421361, 0.000549], [0.626943, 1.421273, 0.000545], [0.632459, 1.421186, 0.00054], [0.638025, 1.421101, 0.000535], [0.643639, 1.421017, 0.00053], [0.649302, 1.420935, 0.000526], [0.655015, 1.420854, 0.000521], [0.660779, 1.420775, 0.000516], [0.666593, 1.420697, 0.000512], [0.672458, 1.42062, 0.000508], [0.678375, 1.420545, 0.000503], [0.684345, 1.420471, 0.000498], [0.690366, 1.420398, 0.000494], [0.696441, 1.420328, 0.00049], [0.702569, 1.420258, 0.000486], [0.708751, 1.420189, 0.000481], [0.714987, 1.420121, 0.000477], [0.721278, 1.420055, 0.000473], [0.727625, 1.41999, 0.000469], [0.734027, 1.419926, 0.000464], [0.740486, 1.419863, 0.00046], [0.747002, 1.419802, 0.000457], [0.753575, 1.419742, 0.000452], [0.760205, 1.419682, 0.000448], [0.766895, 1.419623, 0.000444], [0.773642, 1.419566, 0.000441], [0.78045, 1.41951, 0.000437], [0.787317, 1.419454, 0.000433], [0.794245, 1.4194, 0.000429], [0.801233, 1.419347, 0.000426], [0.808283, 1.419294, 0.000422], [0.815396, 1.419243, 0.000418], [0.82257, 1.419192, 0.000414], [0.829808, 1.419142, 0.000411], [0.83711, 1.419094, 0.000407], [0.844476, 1.419046, 0.000403], [0.851906, 1.418998, 0.0004], [0.859402, 1.418952, 0.000396], [0.866964, 1.418907, 0.000393], [0.874593, 1.418862, 0.000389], [0.882288, 1.418818, 0.000386], [0.890052, 1.418775, 0.000382], [0.897883, 1.418732, 0.00038], [0.905784, 1.418691, 0.000376], [0.913754, 1.41865, 0.000373], [0.921794, 1.41861, 0.000369], [0.929905, 1.41857, 0.000366], [0.938087, 1.418532, 0.000363], [0.946342, 1.418494, 0.00036], [0.954669, 1.418457, 0.000356], [0.963069, 1.41842, 0.000353], [0.971543, 1.418383, 0.000351], [0.980092, 1.418348, 0.000347], [0.988715, 1.418314, 0.000344], [0.997415, 1.418279, 0.000341], [1.00619, 1.418246, 0.000338], [1.01505, 1.418212, 0.000336], [1.02398, 1.41818, 0.000333], [1.03299, 1.418149, 0.000329], [1.04208, 1.418117, 0.000326], [1.05125, 1.418086, 0.000323], [1.0605, 1.418056, 0.000321], [1.06983, 1.418027, 0.000318], [1.07924, 1.417998, 0.000315], [1.08874, 1.417969, 0.000312], [1.09832, 1.417941, 0.000309], [1.10798, 1.417913, 0.000306], [1.11773, 1.417886, 0.000305], [1.12756, 1.417859, 0.000302], [1.13749, 1.417833, 0.000299], [1.1475, 1.417807, 0.000296], [1.15759, 1.417782, 0.000293], [1.16778, 1.417757, 0.000292], [1.17805, 1.417733, 0.000289], [1.18842, 1.417709, 0.000286], [1.19888, 1.417685, 0.000284], [1.20942, 1.417662, 0.000281], [1.22007, 1.417639, 0.000278], [1.2308, 1.417617, 0.000277], [1.24163, 1.417595, 0.000274], [1.25256, 1.417574, 0.000271], [1.26358, 1.417552, 0.000269], [1.2747, 1.417531, 0.000266], [1.28591, 1.417511, 0.000264], [1.29723, 1.41749, 0.000262], [1.30864, 1.417471, 0.00026], [1.32016, 1.417452, 0.000258], [1.33177, 1.417433, 0.000255], [1.34349, 1.417414, 0.000253], [1.35531, 1.417395, 0.00025], [1.36724, 1.417377, 0.000249], [1.37927, 1.41736, 0.000247], [1.39141, 1.417342, 0.000244], [1.40365, 1.417325, 0.000242], [1.416, 1.417308, 0.00024], [1.42846, 1.417292, 0.000238], [1.44103, 1.417275, 0.000235], [1.45371, 1.417259, 0.000234], [1.4665, 1.417244, 0.000232], [1.4794, 1.417228, 0.00023], [1.49242, 1.417213, 0.000228], [1.50555, 1.417198, 0.000225], [1.5188, 1.417184, 0.000223], [1.53216, 1.417169, 0.000221], [1.54565, 1.417155, 0.00022], [1.55925, 1.417141, 0.000218], [1.57297, 1.417128, 0.000216], [1.58681, 1.417114, 0.000214], [1.60077, 1.417101, 0.000212], [1.61485, 1.417088, 0.00021], [1.62906, 1.417075, 0.000208], [1.6434, 1.417063, 0.000207], [1.65786, 1.417051, 0.000205], [1.67245, 1.417039, 0.000203], [1.68716, 1.417027, 0.000201], [1.70201, 1.417015, 0.0002], [1.71698, 1.417004, 0.000198], [1.73209, 1.416992, 0.000196], [1.74733, 1.416981, 0.000194], [1.76271, 1.41697, 0.000193], [1.77822, 1.41696, 0.000191], [1.79386, 1.41695, 0.00019], [1.80965, 1.416939, 0.000188], [1.82557, 1.416929, 0.000186], [1.84163, 1.416919, 0.000184], [1.85784, 1.416909, 0.000183], [1.87419, 1.4169, 0.000181], [1.89068, 1.41689, 0.00018], [1.90731, 1.416881, 0.000178], [1.9241, 1.416872, 0.000177], [1.94103, 1.416863, 0.000175], [1.95811, 1.416854, 0.000173], [1.97534, 1.416846, 0.000172], [1.99272, 1.416837, 0.00017]], "wl_min": 0.029992, "wl_max": 1.99272}, {"source": "Zheng-e-186C", "ref_short": "Zheng (2023)", "ref_full": "Q. Zheng, X. Wang, D. Thompson.\nTemperature-dependent optical properties of monocrystalline CaF<sub>2</sub>, BaF<sub>2</sub>, and MgF<sub>2</sub>.\n<a href=\"https://doi.org/10.1364/OME.496246\"><i>Opt. Mater. Express</i> <b>13</b>, 2380–2391 (2023)</a>\n(See Supplementary materials)", "comments": "Extraordinary ray (e).\n186.4 °C.\nThe supplementary materials of the original publication contain coefficients of the Sellmeier formula for multiple temperatures in the range of 21 °C to 368 °C.", "wl_min": 0.22, "wl_max": 1.7, "direction": "e", "type": "formula1", "coeffs": [0.41343, 0.036843, 0.50287, 0.090762, 2.4905, 23.772]}, {"source": "Zheng-e-21C", "ref_short": "Zheng (2023)", "ref_full": "Q. Zheng, X. Wang, D. Thompson.\nTemperature-dependent optical properties of monocrystalline CaF<sub>2</sub>, BaF<sub>2</sub>, and MgF<sub>2</sub>.\n<a href=\"https://doi.org/10.1364/OME.496246\"><i>Opt. Mater. Express</i> <b>13</b>, 2380–2391 (2023)</a>\n(See Supplementary materials)", "comments": "Extraordinary ray (e).\n21.1 °C.\nThe supplementary materials of the original publication contain coefficients of the Sellmeier formula for multiple temperatures in the range of 21 °C to 368 °C.", "wl_min": 0.22, "wl_max": 1.7, "direction": "e", "type": "formula1", "coeffs": [0.41343, 0.036843, 0.50545, 0.090762, 2.4905, 23.772]}, {"source": "Zheng-e-368C", "ref_short": "Zheng (2023)", "ref_full": "Q. Zheng, X. Wang, D. Thompson.\nTemperature-dependent optical properties of monocrystalline CaF<sub>2</sub>, BaF<sub>2</sub>, and MgF<sub>2</sub>.\n<a href=\"https://doi.org/10.1364/OME.496246\"><i>Opt. Mater. Express</i> <b>13</b>, 2380–2391 (2023)</a>\n(See Supplementary materials)", "comments": "Extraordinary ray (e).\n367.9 °C.\nThe supplementary materials of the original publication contain coefficients of the Sellmeier formula for multiple temperatures in the range of 21 °C to 368 °C.", "wl_min": 0.22, "wl_max": 1.7, "direction": "e", "type": "formula1", "coeffs": [0.41342, 0.036843, 0.50039, 0.090762, 2.4905, 23.772]}, {"source": "Zheng-o-186C", "ref_short": "Zheng (2023)", "ref_full": "Q. Zheng, X. Wang, D. Thompson.\nTemperature-dependent optical properties of monocrystalline CaF<sub>2</sub>, BaF<sub>2</sub>, and MgF<sub>2</sub>.\n<a href=\"https://doi.org/10.1364/OME.496246\"><i>Opt. Mater. Express</i> <b>13</b>, 2380–2391 (2023)</a>\n(See Supplementary materials)", "comments": "Ordinary ray (o). 186.4 °C. The supplementary materials of the original publication contain coefficients of the Sellmeier formula for multiple temperatures in the range of 21 °C to 368 °C.", "wl_min": 0.22, "wl_max": 1.7, "direction": "o", "type": "formula1", "coeffs": [0.4876, 0.043384, 0.39509, 0.094614, 2.312, 23.794]}, {"source": "Zheng-o-21C", "ref_short": "Zheng (2023)", "ref_full": "Q. Zheng, X. Wang, D. Thompson.\nTemperature-dependent optical properties of monocrystalline CaF<sub>2</sub>, BaF<sub>2</sub>, and MgF<sub>2</sub>.\n<a href=\"https://doi.org/10.1364/OME.496246\"><i>Opt. Mater. Express</i> <b>13</b>, 2380–2391 (2023)</a>\n(See Supplementary materials)", "comments": "Ordinary ray (o). 21.1 °C. The supplementary materials of the original publication contain coefficients of the Sellmeier formula for multiple temperatures in the range of 21 °C to 368 °C.", "wl_min": 0.22, "wl_max": 1.7, "direction": "o", "type": "formula1", "coeffs": [0.48761, 0.043384, 0.39857, 0.094614, 2.312, 23.794]}, {"source": "Zheng-o-368C", "ref_short": "Zheng (2023)", "ref_full": "Q. Zheng, X. Wang, D. Thompson.\nTemperature-dependent optical properties of monocrystalline CaF<sub>2</sub>, BaF<sub>2</sub>, and MgF<sub>2</sub>.\n<a href=\"https://doi.org/10.1364/OME.496246\"><i>Opt. Mater. Express</i> <b>13</b>, 2380–2391 (2023)</a>\n(See Supplementary materials)", "comments": "Ordinary ray (o). 367.9 °C. The supplementary materials of the original publication contain coefficients of the Sellmeier formula for multiple temperatures in the range of 21 °C to 368 °C.", "wl_min": 0.22, "wl_max": 1.7, "direction": "o", "type": "formula1", "coeffs": [0.4876, 0.043384, 0.39202, 0.094614, 2.312, 23.794]}]
