Repository: Mythnocode/optical_self

材料数据来源于开源软件opticskit的data部分，仅引用其中的json文件，未引用源码。
材料光学常数来源于 refractiveindex.info 数据库，遵循 CC0 1.0 通用公共领域授权协议。
部分补充光学玻璃条目在 JSON 文件内保留了肖特（Schott）产品目录元信息。

File: optical_core/materials/data/SiO2.json (part 1 of 3)
[{"source": "Arosa", "ref_short": "Arosa (2020)", "ref_full": "Y. Arosa and R. de la Fuente.\nRefractive index spectroscopy and material dispersion in fused silica glass.\n<a href=\"https://doi.org/10.1364/OL.395510\"><i>Opt. Lett.</i> <b>45</b>, 4268-4271 (2020)</a>", "comments": "Fused silica. The accuracy of refractive index measurements is lower than those reported by Malitson. However, by combining phase velocity and group velocity dispersion data, the authors have derived a potentially more accurate Sellmeier formula.", "wl_min": 0.26, "wl_max": 1.7, "type": "formula1", "coeffs": [0.931, 0.079, 0.1735, 0.13, 2.1121, 14.918]}, {"source": "Franta-25C", "ref_short": "Franta (2016)", "ref_full": "D. Franta, D. Nečas, I. Ohlídal. A. Giglia.\nOptical characterization of SiO<sub>2</sub> thin films using universal dispersion model over wide spectral range.\n<a href=\"https://doi.org/10.1117/12.2227580\"><i>Proc. SPIE </i> <b>9890</b>, 989014 (2016)</a>\n(Numerical data kindly provided by Daniel Franta)", "comments": "Film SiO<sub>2</sub>; Deposited by e-beam evaporation on c-Si at 25 °C; 878.4 nm thick film with a fine polycrystalline structure containing water and organic adsorbed contaminants in pores; Heterogenous data processing combining ellipsometric and spectrophotometric measurements; Room temperature.", "type": "tabulated_nk", "pts": [[0.027504, 0.933043, 0.09468], [0.02808, 0.932052, 0.097268], [0.028668, 0.930951, 0.099794], [0.029268, 0.929695, 0.102246], [0.029881, 0.928221, 0.104615], [0.030507, 0.926429, 0.10691], [0.031146, 0.924163, 0.109218], [0.031798, 0.921412, 0.111819], [0.032464, 0.918358, 0.114766], [0.033144, 0.915051, 0.118047], [0.033838, 0.911512, 0.121657], [0.034546, 0.907747, 0.1256], [0.03527, 0.90375, 0.129886], [0.036008, 0.899509, 0.134534], [0.036762, 0.895006, 0.139572], [0.037532, 0.890217, 0.14504], [0.038318, 0.885118, 0.150989], [0.03912, 0.879686, 0.157489], [0.039939, 0.8739, 0.164629], [0.040776, 0.867749, 0.172518], [0.041629, 0.861236, 0.181288], [0.042501, 0.85439, 0.191097], [0.043391, 0.847273, 0.202129], [0.0443, 0.839994, 0.214585], [0.045227, 0.832729, 0.22868], [0.046174, 0.825732, 0.244619], [0.047141, 0.819354, 0.262572], [0.048128, 0.814037, 0.282633], [0.049136, 0.810307, 0.304765], [0.050165, 0.808724, 0.328757], [0.051215, 0.809809, 0.354189], [0.052288, 0.813941, 0.380435], [0.053383, 0.821261, 0.406729], [0.0545, 0.8316, 0.432281], [0.055642, 0.844476, 0.456434], [0.056807, 0.859186, 0.478821], [0.057996, 0.874993, 0.499479], [0.059211, 0.891457, 0.518836], [0.06045, 0.908809, 0.536784], [0.061716, 0.925623, 0.553211], [0.063009, 0.941466, 0.569743], [0.064328, 0.957037, 0.587792], [0.065675, 0.973873, 0.6083], [0.06705, 0.994212, 0.631293], [0.068454, 1.020554, 0.655299], [0.069888, 1.054614, 0.676914], [0.071351, 1.095678, 0.691248], [0.072845, 1.139304, 0.69401], [0.07437, 1.178269, 0.684662], [0.075928, 1.206227, 0.667846], [0.077518, 1.221197, 0.651203], [0.079141, 1.225937, 0.641691], [0.080798, 1.226074, 0.643485], [0.08249, 1.228393, 0.657595], [0.084217, 1.239804, 0.681662], [0.085981, 1.265831, 0.709315], [0.087781, 1.307427, 0.730455], [0.089619, 1.357467, 0.735252], [0.091495, 1.402177, 0.721781], [0.093411, 1.430249, 0.699732], [0.095367, 1.441232, 0.684054], [0.097364, 1.444922, 0.685606], [0.099403, 1.456003, 0.706719], [0.101485, 1.489154, 0.739698], [0.10361, 1.552425, 0.766073], [0.105779, 1.637133, 0.762071], [0.107994, 1.714494, 0.716435], [0.110255, 1.754001, 0.646541], [0.112564, 1.747833, 0.588783], [0.114921, 1.714629, 0.580285], [0.117328, 1.711832, 0.652831], [0.119784, 1.864102, 0.735905], [0.122293, 2.048085, 0.618332], [0.124853, 2.107072, 0.458566], [0.127468, 2.100492, 0.307139], [0.130137, 2.044089, 0.196571], [0.132862, 1.979275, 0.130214], [0.135644, 1.922186, 0.090079], [0.138484, 1.874338, 0.064066], [0.141384, 1.834078, 0.046043], [0.144344, 1.799641, 0.032937], [0.147367, 1.769669, 0.023141], [0.150453, 1.743188, 0.015776], [0.153603, 1.719514, 0.010349], [0.156819, 1.698172, 0.006627], [0.160103, 1.678998, 0.004645], [0.163456, 1.662601, 0.004237], [0.166878, 1.649037, 0.003915], [0.170373, 1.637056, 0.003005], [0.17394, 1.625767, 0.002002], [0.177582, 1.615257, 0.001406], [0.181301, 1.605727, 0.001128], [0.185097, 1.597104, 0.000982], [0.188973, 1.589246, 0.000893], [0.19293, 1.582047, 0.000839], [0.19697, 1.575424, 0.00081], [0.201094, 1.569315, 0.0008], [0.205305, 1.563663, 0.0008], [0.209604, 1.558423, 0.000807], [0.213993, 1.553554, 0.000816], [0.218474, 1.54902, 0.000825], [0.223049, 1.544791, 0.00083], [0.227719, 1.540838, 0.00083], [0.232488, 1.537136, 0.000825], [0.237356, 1.533664, 0.000813], [0.242326, 1.530401, 0.000795], [0.2474, 1.52733, 0.000771], [0.252581, 1.524435, 0.000742], [0.257869, 1.521701, 0.000708], [0.263269, 1.519117, 0.00067], [0.268782, 1.516672, 0.00063], [0.27441, 1.514355, 0.000588], [0.280156, 1.512157, 0.000545], [0.286022, 1.51007, 0.000503], [0.292011, 1.508088, 0.00046], [0.298126, 1.506203, 0.000419], [0.304369, 1.50441, 0.00038], [0.310742, 1.502703, 0.000343], [0.317249, 1.501077, 0.000307], [0.323892, 1.499528, 0.000275], [0.330674, 1.498051, 0.000245], [0.337598, 1.496644, 0.000218], [0.344667, 1.495302, 0.000194], [0.351884, 1.494022, 0.000172], [0.359253, 1.4928, 0.000151], [0.366775, 1.491633, 0.000133], [0.374455, 1.490519, 0.000117], [0.382296, 1.489455, 0.000103], [0.390301, 1.488438, 9e-05], [0.398474, 1.487466, 7.9e-05], [0.406818, 1.486536, 6.9e-05], [0.415336, 1.485647, 6e-05], [0.424033, 1.484796, 5.2e-05], [0.432912, 1.483982, 4.6e-05], [0.441977, 1.483201, 4e-05], [0.451232, 1.482454, 3.5e-05], [0.460681, 1.481737, 3e-05], [0.470327, 1.48105, 2.6e-05], [0.480175, 1.480391, 2.3e-05], [0.49023, 1.479758, 2e-05], [0.500495, 1.479151, 1.7e-05], [0.510975, 1.478567, 1.5e-05], [0.521675, 1.478005, 1.3e-05], [0.532598, 1.477465, 1.1e-05], [0.543751, 1.476945, 1e-05], [0.555137, 1.476444, 9e-06], [0.566761, 1.475961, 8e-06], [0.578629, 1.475495, 7e-06], [0.590745, 1.475045, 6e-06], [0.603115, 1.474611, 5e-06], [0.615744, 1.47419, 4e-06], [0.628637, 1.473784, 4e-06], [0.6418, 1.473389, 3e-06], [0.655239, 1.473007, 3e-06], [0.66896, 1.472636, 3e-06], [0.682967, 1.472275, 2e-06], [0.697268, 1.471924, 2e-06], [0.711869, 1.471581, 2e-06], [0.726775, 1.471248, 2e-06], [0.741993, 1.470921, 1e-06], [0.75753, 1.470602, 1e-06], [0.773392, 1.47029, 1e-06], [0.789587, 1.469983, 1e-06], [0.80612, 1.469682, 1e-06], [0.823, 1.469385, 1e-06], [0.840233, 1.469092, 1e-06], [0.857827, 1.468803, 1e-06], [0.87579, 1.468517, 1e-06], [0.894128, 1.468234, 1e-06], [0.912851, 1.467952, 0.0], [0.931966, 1.467672, 0.0], [0.95148, 1.467393, 0.0], [0.971404, 1.467114, 0.0], [0.991745, 1.466835, 0.0], [1.01251, 1.466556, 0.0], [1.03371, 1.466275, 0.0], [1.05536, 1.465992, 0.0], [1.07746, 1.465707, 0.0], [1.10002, 1.465419, 0.0], [1.12305, 1.465127, 0.0], [1.14657, 1.464831, 0.0], [1.17058, 1.464531, 0.0], [1.19509, 1.464225, 0.0], [1.22011, 1.463913, 0.0], [1.24566, 1.463594, 0.0], [1.27174, 1.463267, 0.0], [1.29837, 1.462933, 0.0], [1.32556, 1.462589, 0.0], [1.35332, 1.462235, 0.0], [1.38166, 1.461871, 0.0], [1.41059, 1.461494, 1e-06], [1.44012, 1.461104, 1e-06], [1.47028, 1.4607, 2e-06], [1.50107, 1.46028, 5e-06], [1.5325, 1.459843, 8e-06], [1.56459, 1.459388, 1.4e-05], [1.59735, 1.458913, 2.3e-05], [1.6308, 1.458418, 3.7e-05], [1.66494, 1.457901, 5.6e-05], [1.69981, 1.457362, 8.2e-05], [1.7354, 1.456801, 0.000116], [1.77174, 1.456218, 0.000159], [1.80884, 1.455613, 0.00021], [1.84671, 1.454986, 0.00027], [1.88538, 1.454338, 0.000336], [1.92486, 1.453666, 0.000407], [1.96517, 1.45297, 0.00048], [2.00632, 1.452245, 0.000554], [2.04833, 1.451488, 0.000623], [2.09122, 1.45069, 0.000686], [2.13501, 1.449844, 0.000741], [2.17972, 1.448938, 0.000784], [2.22536, 1.447957, 0.000814], [2.27196, 1.44688, 0.000834], [2.31953, 1.445678, 0.000848], [2.3681, 1.444317, 0.000879], [2.41769, 1.442776, 0.000959], [2.46831, 1.441051, 0.001098], [2.52, 1.439081, 0.001237], [2.57276, 1.436599, 0.00129], [2.62664, 1.43293, 0.00141], [2.68164, 1.426015, 0.002198], [2.73779, 1.420375, 0.017674], [2.79512, 1.428341, 0.022282], [2.85364, 1.432131, 0.024553], [2.9134, 1.436374, 0.026034], [2.9744, 1.440753, 0.02564], [3.03669, 1.443984, 0.023557], [3.10027, 1.446112, 0.020807], [3.16519, 1.447021, 0.017317], [3.23147, 1.446499, 0.013861], [3.29913, 1.444984, 0.010781], [3.36822, 1.442593, 0.008499], [3.43874, 1.440351, 0.006398], [3.51075, 1.437397, 0.004776], [3.58426, 1.434184, 0.003508], [3.65932, 1.430939, 0.002709], [3.73594, 1.427661, 0.002211], [3.81417, 1.424389, 0.001891], [3.89404, 1.421047, 0.00169], [3.97557, 1.417631, 0.001618], [4.05882, 1.414141, 0.001635], [4.14381, 1.410541, 0.001717], [4.23058, 1.406761, 0.001865], [4.31917, 1.403168, 0.002038], [4.40961, 1.399151, 0.002171], [4.50194, 1.394922, 0.00224], [4.59621, 1.390336, 0.002295], [4.69245, 1.385303, 0.00241], [4.79071, 1.379716, 0.00277], [4.89102, 1.373759, 0.003782], [4.99344, 1.368198, 0.005314], [5.098, 1.362919, 0.006299], [5.20475, 1.356791, 0.00701], [5.31373, 1.350552, 0.008364], [5.425, 1.344906, 0.00894], [5.5386, 1.337961, 0.007956], [5.65457, 1.328689, 0.007144], [5.77298, 1.318156, 0.007545], [5.89386, 1.306917, 0.008719], [6.01728, 1.294945, 0.01143], [6.14327, 1.28572, 0.015736], [6.27191, 1.276581, 0.010706], [6.40324, 1.258586, 0.008757], [6.53732, 1.239267, 0.008457], [6.67421, 1.217321, 0.008858], [6.81396, 1.192275, 0.010166], [6.95665, 1.163688, 0.012357], [7.10231, 1.130668, 0.015107], [7.25103, 1.09132, 0.017889], [7.40287, 1.041827, 0.020279], [7.55788, 0.97442, 0.023195], [7.71614, 0.873869, 0.034632], [7.87771, 0.720345, 0.0897], [8.04266, 0.555916, 0.279317], [8.21107, 0.550852, 0.536625], [8.38301, 0.608358, 0.715428], [8.55854, 0.665705, 0.869012], [8.73776, 0.703372, 1.023699], [8.92072, 0.70934, 1.249994], [9.10751, 0.879426, 1.753717], [9.29822, 1.585693, 2.004368], [9.49292, 2.206642, 1.75824], [9.6917, 2.586378, 1.314646], [9.89464, 2.679234, 0.776124], [10.1018, 2.490968, 0.377603], [10.3134, 2.242788, 0.218355], [10.5293, 2.079686, 0.187985], [10.7498, 1.989214, 0.17447], [10.9749, 1.919011, 0.15037], [11.2047, 1.841269, 0.12875], [11.4393, 1.75067, 0.132563], [11.6788, 1.667724, 0.186984], [11.9234, 1.645282, 0.285649], [12.1731, 1.707518, 0.357907], [12.428, 1.794745, 0.348292], [12.6882, 1.839015, 0.280744], [12.9539, 1.827286, 0.210187], [13.2251, 1.78635, 0.167801], [13.5021, 1.74387, 0.152208], [13.7848, 1.710078, 0.149897], [14.0734, 1.683452, 0.151654], [14.3681, 1.660338, 0.154568], [14.669, 1.638588, 0.15866], [14.9761, 1.617585, 0.164562], [15.2897, 1.597584, 0.172597], [15.6099, 1.579131, 0.18249], [15.9368, 1.562552, 0.193353], [16.2705, 1.547545, 0.203928], [16.6112, 1.532961, 0.212978], [16.959, 1.516805, 0.219733], [17.3141, 1.496381, 0.224239], [17.6766, 1.468439, 0.227643], [18.0468, 1.429205, 0.232583], [18.4247, 1.374408, 0.244071], [18.8105, 1.299913, 0.271349], [19.2044, 1.204638, 0.33098], [19.6065, 1.100053, 0.449133], [20.017, 1.028909, 0.648212], [20.4362, 1.054457, 0.902718], [20.8641, 1.198366, 1.143307], [21.301, 1.434827, 1.310157], [21.747, 1.713378, 1.369597], [22.2024, 1.975405, 1.321934], [22.6673, 2.17736, 1.199516], [23.1419, 2.306252, 1.046981], [23.6265, 2.374751, 0.898366], [24.1213, 2.403718, 0.768368], [24.6263, 2.409074, 0.658607], [25.142, 2.399782, 0.566929], [25.6685, 2.381259, 0.491483], [26.2059, 2.357774, 0.430617], [26.7547, 2.332773, 0.382189], [27.3149, 2.308554, 0.343634], [27.8869, 2.286235, 0.312459], [28.4708, 2.266069, 0.286644], [29.067, 2.247854, 0.264765], [29.6756, 2.231257, 0.24591], [30.297, 2.215983, 0.229525], [30.9314, 2.201839, 0.215258], [31.5791, 2.188725, 0.202855], [32.2404, 2.176599, 0.192093], [32.9155, 2.165447, 0.18276], [33.6047, 2.155257, 0.174648], [34.3084, 2.146003, 0.167556], [35.0268, 2.137643, 0.161297], [35.7602, 2.130118, 0.155707], [36.509, 2.123358, 0.150642], [37.2735, 2.117283, 0.145983], [38.054, 2.11181, 0.141637], [38.8508, 2.106854, 0.137532], [39.6643, 2.102334, 0.133613], [40.4949, 2.098173, 0.129847], [41.3428, 2.0943, 0.126214], [42.2085, 2.09065, 0.12271], [43.0923, 2.087167, 0.119347], [43.9946, 2.083806, 0.116147], [44.9159, 2.08054, 0.113144], [45.8564, 2.077356, 0.11038], [46.8166, 2.074266, 0.107898], [47.7969, 2.071301, 0.105736], [48.7978, 2.068514, 0.103918], [49.8196, 2.065973, 0.102448], [50.8628, 2.063751, 0.101304], [51.9278, 2.061921, 0.100435], [53.0151, 2.060541, 0.099763], [54.1252, 2.059645, 0.099191], [55.2586, 2.059239, 0.098608], [56.4157, 2.059295, 0.097906], [57.597, 2.059756, 0.096983], [58.8031, 2.060539, 0.095761], [60.0344, 2.061544, 0.094187], [61.2914, 2.062665, 0.092237], [62.5749, 2.063796, 0.089916], [63.8851, 2.064844, 0.087256], [65.2229, 2.065729, 0.084306], [66.5886, 2.066394, 0.081131], [67.9829, 2.066801, 0.077801], [69.4065, 2.066931, 0.074388], [70.8598, 2.066785, 0.070958], [72.3436, 2.066375, 0.067571], [73.8584, 2.065727, 0.064276], [75.405, 2.064872, 0.061112], [76.9839, 2.063845, 0.058107], [78.5959, 2.062683, 0.055278], [80.2417, 2.061418, 0.052633], [81.9219, 2.060085, 0.050175], [83.6373, 2.058711, 0.0479], [85.3886, 2.057319, 0.045798], [87.1766, 2.055931, 0.043861], [89.002, 2.054562, 0.042074], [90.8657, 2.053224, 0.040424], [92.7684, 2.051926, 0.038899], [94.7109, 2.050674, 0.037485], [96.6941, 2.049471, 0.03617], [98.7188, 2.04832, 0.034944], [100.786, 2.04722, 0.033797], [102.896, 2.046173, 0.032719], [105.051, 2.045176, 0.031703], [107.251, 2.044227, 0.030743], [109.496, 2.043325, 0.029832], [111.789, 2.042467, 0.028966], [114.13, 2.041651, 0.02814], [116.52, 2.040874, 0.02735], [118.96, 2.040135, 0.026594], [121.451, 2.039431, 0.025869], [123.994, 2.038761, 0.025172]], "wl_min": 0.027504, "wl_max": 123.994}, {"source": "Franta-300C", "ref_short": "Franta (2016)", "ref_full": "D. Franta, D. Nečas, I. Ohlídal. A. Giglia.\nOptical characterization of SiO<sub>2</sub> thin films using universal dispersion model over wide spectral range.\n<a href=\"https://doi.org/10.1117/12.2227580\"><i>Proc. SPIE </i> <b>9890</b>, 989014 (2016)</a>\n(Numerical data kindly provided by Daniel Franta)", "comments": "Film SiO<sub>2</sub>; Deposited by e-beam evaporation on c-Si at 300 °C; 801.9 nm thick film with an amorphous (very fine polycrystalline) dense structure; Heterogenous data processing combining ellipsometric and spectrophotometric measurements; Room temperature.", "type": "tabulated_nk", "pts": [[0.027504, 0.932693, 0.088136], [0.02808, 0.931446, 0.090531], [0.028668, 0.930063, 0.092867], [0.029268, 0.928492, 0.095134], [0.029881, 0.926662, 0.097324], [0.030507, 0.924451, 0.099446], [0.031146, 0.921652, 0.101617], [0.031798, 0.918273, 0.104266], [0.032464, 0.914644, 0.107435], [0.033144, 0.91086, 0.11106], [0.033838, 0.906967, 0.115095], [0.034546, 0.902982, 0.119501], [0.03527, 0.898904, 0.124249], [0.036008, 0.894712, 0.129318], [0.036762, 0.890373, 0.134702], [0.037532, 0.885843, 0.140408], [0.038318, 0.881064, 0.146459], [0.03912, 0.875974, 0.152903], [0.039939, 0.870502, 0.159815], [0.040776, 0.864578, 0.167303], [0.041629, 0.858139, 0.175516], [0.042501, 0.851139, 0.184658], [0.043391, 0.84357, 0.194991], [0.0443, 0.835496, 0.206847], [0.045227, 0.8271, 0.220622], [0.046174, 0.818759, 0.236737], [0.047141, 0.811119, 0.255534], [0.048128, 0.8051, 0.277055], [0.049136, 0.801667, 0.300779], [0.050165, 0.801296, 0.325637], [0.051215, 0.803613, 0.350667], [0.052288, 0.807958, 0.375724], [0.053383, 0.81429, 0.401168], [0.0545, 0.823182, 0.426955], [0.055642, 0.835084, 0.452349], [0.056807, 0.849807, 0.476348], [0.057996, 0.866574, 0.498273], [0.059211, 0.884604, 0.518073], [0.06045, 0.903158, 0.535153], [0.061716, 0.920288, 0.550528], [0.063009, 0.935848, 0.566189], [0.064328, 0.950854, 0.583765], [0.065675, 0.967194, 0.604118], [0.06705, 0.987227, 0.626932], [0.068454, 1.013133, 0.650415], [0.069888, 1.045997, 0.671353], [0.071351, 1.084825, 0.685805], [0.072845, 1.126058, 0.69058], [0.07437, 1.164303, 0.685023], [0.075928, 1.194354, 0.671947], [0.077518, 1.213398, 0.656859], [0.079141, 1.222063, 0.646022], [0.080798, 1.224125, 0.644642], [0.08249, 1.225796, 0.655698], [0.084217, 1.235015, 0.67872], [0.085981, 1.259736, 0.707883], [0.087781, 1.303181, 0.731], [0.089619, 1.357236, 0.73453], [0.091495, 1.403688, 0.71602], [0.093411, 1.429301, 0.689383], [0.095367, 1.436948, 0.672385], [0.097364, 1.439852, 0.673658], [0.099403, 1.451866, 0.691234], [0.101485, 1.482483, 0.715657], [0.10361, 1.533852, 0.732964], [0.105779, 1.59799, 0.729329], [0.107994, 1.657177, 0.698894], [0.110255, 1.691323, 0.650839], [0.112564, 1.688809, 0.609488], [0.114921, 1.654605, 0.612745], [0.117328, 1.641677, 0.719542], [0.119784, 1.862362, 0.871036], [0.122293, 2.115932, 0.670246], [0.124853, 2.153954, 0.486368], [0.127468, 2.150438, 0.313333], [0.130137, 2.079402, 0.184186], [0.132862, 1.999849, 0.112864], [0.135644, 1.93278, 0.072872], [0.138484, 1.878197, 0.048449], [0.141384, 1.83313, 0.032445], [0.144344, 1.795068, 0.021528], [0.147367, 1.762208, 0.014086], [0.150453, 1.733343, 0.009447], [0.153603, 1.707963, 0.007502], [0.156819, 1.686496, 0.008111], [0.160103, 1.669668, 0.009808], [0.163456, 1.656749, 0.010768], [0.166878, 1.646083, 0.009931], [0.170373, 1.635879, 0.007604], [0.17394, 1.625343, 0.004968], [0.177582, 1.614742, 0.002969], [0.181301, 1.604673, 0.001833], [0.185097, 1.595489, 0.00132], [0.188973, 1.587228, 0.001126], [0.19293, 1.579777, 0.00106], [0.19697, 1.573002, 0.001033], [0.201094, 1.566794, 0.001015], [0.205305, 1.561073, 0.000995], [0.209604, 1.555779, 0.000971], [0.213993, 1.550861, 0.000942], [0.218474, 1.54628, 0.000908], [0.223049, 1.542002, 0.000869], [0.227719, 1.537998, 0.000826], [0.232488, 1.534243, 0.00078], [0.237356, 1.530716, 0.000732], [0.242326, 1.527396, 0.000683], [0.2474, 1.524268, 0.000633], [0.252581, 1.521317, 0.000583], [0.257869, 1.518529, 0.000535], [0.263269, 1.515893, 0.000488], [0.268782, 1.513398, 0.000443], [0.27441, 1.511034, 0.0004], [0.280156, 1.508793, 0.000361], [0.286022, 1.506668, 0.000324], [0.292011, 1.504651, 0.000289], [0.298126, 1.502735, 0.000258], [0.304369, 1.500914, 0.000229], [0.310742, 1.499183, 0.000203], [0.317249, 1.497536, 0.00018], [0.323892, 1.49597, 0.000159], [0.330674, 1.494478, 0.00014], [0.337598, 1.493058, 0.000124], [0.344667, 1.491704, 0.000109], [0.351884, 1.490415, 9.6e-05], [0.359253, 1.489185, 8.4e-05], [0.366775, 1.488012, 7.3e-05], [0.374455, 1.486892, 6.4e-05], [0.382296, 1.485824, 5.6e-05], [0.390301, 1.484803, 4.9e-05], [0.398474, 1.483828, 4.3e-05], [0.406818, 1.482896, 3.8e-05], [0.415336, 1.482006, 3.3e-05], [0.424033, 1.481153, 2.9e-05], [0.432912, 1.480338, 2.5e-05], [0.441977, 1.479558, 2.2e-05], [0.451232, 1.47881, 1.9e-05], [0.460681, 1.478094, 1.7e-05], [0.470327, 1.477407, 1.5e-05], [0.480175, 1.476749, 1.3e-05], [0.49023, 1.476118, 1.1e-05], [0.500495, 1.475511, 1e-05], [0.510975, 1.474929, 9e-06], [0.521675, 1.474369, 8e-06], [0.532598, 1.473831, 7e-06], [0.543751, 1.473314, 6e-06], [0.555137, 1.472816, 5e-06], [0.566761, 1.472336, 5e-06], [0.578629, 1.471873, 4e-06], [0.590745, 1.471427, 4e-06], [0.603115, 1.470996, 3e-06], [0.615744, 1.47058, 3e-06], [0.628637, 1.470177, 3e-06], [0.6418, 1.469788, 2e-06], [0.655239, 1.46941, 2e-06], [0.66896, 1.469045, 2e-06], [0.682967, 1.46869, 2e-06], [0.697268, 1.468345, 1e-06], [0.711869, 1.468009, 1e-06], [0.726775, 1.467682, 1e-06], [0.741993, 1.467363, 1e-06], [0.75753, 1.467052, 1e-06], [0.773392, 1.466748, 1e-06], [0.789587, 1.46645, 1e-06], [0.80612, 1.466158, 1e-06], [0.823, 1.465871, 1e-06], [0.840233, 1.465589, 1e-06], [0.857827, 1.465312, 1e-06], [0.87579, 1.465038, 0.0], [0.894128, 1.464767, 0.0], [0.912851, 1.464499, 0.0], [0.931966, 1.464233, 0.0], [0.95148, 1.463968, 0.0], [0.971404, 1.463705, 0.0], [0.991745, 1.463443, 0.0], [1.01251, 1.463181, 0.0], [1.03371, 1.462919, 0.0], [1.05536, 1.462656, 0.0], [1.07746, 1.462392, 0.0], [1.10002, 1.462127, 0.0], [1.12305, 1.461859, 0.0], [1.14657, 1.461589, 0.0], [1.17058, 1.461315, 0.0], [1.19509, 1.461038, 0.0], [1.22011, 1.460757, 0.0], [1.24566, 1.460471, 0.0], [1.27174, 1.460179, 0.0], [1.29837, 1.459882, 0.0], [1.32556, 1.459579, 0.0], [1.35332, 1.459269, 0.0], [1.38166, 1.458951, 0.0], [1.41059, 1.458626, 0.0], [1.44012, 1.458291, 0.0], [1.47028, 1.457947, 0.0], [1.50107, 1.457594, 0.0], [1.5325, 1.457229, 0.0], [1.56459, 1.456853, 0.0], [1.59735, 1.456465, 0.0], [1.6308, 1.456064, 0.0], [1.66494, 1.455649, 0.0], [1.69981, 1.455219, 0.0], [1.7354, 1.454774, 0.0], [1.77174, 1.454312, 0.0], [1.80884, 1.453833, 0.0], [1.84671, 1.453335, 0.0], [1.88538, 1.452818, 0.0], [1.92486, 1.45228, 0.0], [1.96517, 1.45172, 0.0], [2.00632, 1.451136, 0.0], [2.04833, 1.450528, 0.0], [2.09122, 1.449893, 0.0], [2.13501, 1.449231, 0.0], [2.17972, 1.448538, 0.0], [2.22536, 1.447813, 1e-06], [2.27196, 1.447054, 2e-06], [2.31953, 1.446257, 4e-06], [2.3681, 1.445419, 9e-06], [2.41769, 1.444538, 1.8e-05], [2.46831, 1.443609, 3.4e-05], [2.52, 1.442628, 5.9e-05], [2.57276, 1.441586, 9.4e-05], [2.62664, 1.440449, 0.000139], [2.68164, 1.438963, 0.000314], [2.73779, 1.438425, 0.001361], [2.79512, 1.437909, 0.00104], [2.85364, 1.436822, 0.000662], [2.9134, 1.435452, 0.000474], [2.9744, 1.434079, 0.000444], [3.03669, 1.432685, 0.000399], [3.10027, 1.431206, 0.000338], [3.16519, 1.429631, 0.000281], [3.23147, 1.427956, 0.000229], [3.29913, 1.426153, 0.000186], [3.36822, 1.4241, 0.000479], [3.43874, 1.422738, 0.00045], [3.51075, 1.420687, 0.000333], [3.58426, 1.418365, 6.1e-05], [3.65932, 1.416013, 3.8e-05], [3.73594, 1.413555, 2.5e-05], [3.81417, 1.410962, 1.6e-05], [3.89404, 1.408216, 1.1e-05], [3.97557, 1.405301, 8e-06], [4.05882, 1.402198, 1.1e-05], [4.14381, 1.398886, 2.6e-05], [4.23058, 1.395341, 5.9e-05], [4.31917, 1.391483, 0.000162], [4.40961, 1.387701, 0.000564], [4.50194, 1.38364, 0.000254], [4.59621, 1.378853, 0.000198], [4.69245, 1.373599, 0.000269], [4.79071, 1.367735, 0.00074], [4.89102, 1.361699, 0.001976], [4.99344, 1.356175, 0.003468], [5.098, 1.350609, 0.004307], [5.20475, 1.344096, 0.005173], [5.31373, 1.337682, 0.006779], [5.425, 1.331991, 0.007529], [5.5386, 1.325116, 0.006582], [5.65457, 1.315914, 0.005541], [5.77298, 1.305304, 0.005528], [5.89386, 1.294078, 0.006157], [6.01728, 1.282144, 0.007059], [6.14327, 1.269875, 0.007638], [6.27191, 1.255535, 0.006917], [6.40324, 1.23841, 0.006371], [6.53732, 1.218525, 0.006158], [6.67421, 1.195535, 0.006573], [6.81396, 1.169113, 0.007548], [6.95665, 1.137956, 0.009098], [7.10231, 1.101318, 0.012462], [7.25103, 1.059112, 0.015673], [7.40287, 1.003226, 0.01783], [7.55788, 0.927503, 0.022781], [7.71614, 0.816285, 0.041273], [7.87771, 0.642794, 0.120289], [8.04266, 0.510398, 0.348914], [8.21107, 0.532647, 0.582498], [8.38301, 0.583478, 0.740621], [8.55854, 0.609625, 0.888783], [8.73776, 0.614152, 1.062002], [8.92072, 0.58048, 1.384189], [9.10751, 0.885061, 1.947061], [9.29822, 1.632447, 2.135343], [9.49292, 2.227189, 1.884556], [9.6917, 2.645185, 1.490226], [9.89464, 2.831618, 0.949125], [10.1018, 2.721756, 0.469491], [10.3134, 2.476279, 0.195841], [10.5293, 2.251237, 0.086656], [10.7498, 2.084492, 0.049311], [10.9749, 1.953805, 0.03838], [11.2047, 1.836728, 0.047473], [11.4393, 1.726843, 0.09488], [11.6788, 1.663393, 0.195803], [11.9234, 1.685177, 0.294728], [12.1731, 1.753628, 0.342083], [12.428, 1.838786, 0.330123], [12.6882, 1.891157, 0.250461], [12.9539, 1.868794, 0.162086], [13.2251, 1.810796, 0.119725], [13.5021, 1.762641, 0.11156], [13.7848, 1.729596, 0.11217], [14.0734, 1.703615, 0.112792], [14.3681, 1.679652, 0.112917], [14.669, 1.65558, 0.113644], [14.9761, 1.630785, 0.116217], [15.2897, 1.605634, 0.121583], [15.6099, 1.581076, 0.130011], [15.9368, 1.558098, 0.140842], [16.2705, 1.537044, 0.152567], [16.6112, 1.517048, 0.16332], [16.959, 1.495816, 0.171636], [17.3141, 1.469806, 0.177225], [17.6766, 1.434651, 0.181604], [18.0468, 1.385676, 0.188657], [18.4247, 1.318538, 0.205379], [18.8105, 1.230454, 0.243093], [19.2044, 1.123159, 0.319099], [19.6065, 1.00993, 0.456975], [20.017, 0.926768, 0.67813], [20.4362, 0.934779, 0.978575], [20.8641, 1.098445, 1.300246], [21.301, 1.423219, 1.528535], [21.747, 1.813417, 1.57575], [22.2024, 2.147757, 1.460033], [22.6673, 2.373022, 1.261875], [23.1419, 2.495953, 1.04587], [23.6265, 2.539978, 0.849227], [24.1213, 2.534612, 0.691642], [24.6263, 2.508633, 0.573942], [25.142, 2.47889, 0.484756], [25.6685, 2.449856, 0.412864], [26.2059, 2.420833, 0.352465], [26.7547, 2.391128, 0.301606], [27.3149, 2.361214, 0.259526], [27.8869, 2.332145, 0.225337], [28.4708, 2.304897, 0.197811], [29.067, 2.280071, 0.175571], [29.6756, 2.257863, 0.157316], [30.297, 2.238161, 0.141954], [30.9314, 2.220675, 0.128654], [31.5791, 2.205042, 0.116831], [32.2404, 2.190903, 0.106102], [32.9155, 2.177944, 0.096232], [33.6047, 2.165911, 0.087088], [34.3084, 2.154613, 0.078598], [35.0268, 2.143913, 0.070725], [35.7602, 2.133715, 0.063447], [36.509, 2.12396, 0.056748], [37.2735, 2.114608, 0.050611], [38.054, 2.105636, 0.045018], [38.8508, 2.097032, 0.039943], [39.6643, 2.088787, 0.035361], [40.4949, 2.080898, 0.031239], [41.3428, 2.073359, 0.027547], [42.2085, 2.066166, 0.024252], [43.0923, 2.059315, 0.02132], [43.9946, 2.052799, 0.018718], [44.9159, 2.04661, 0.016417], [45.8564, 2.040739, 0.014385], [46.8166, 2.035175, 0.012595], [47.7969, 2.029907, 0.011021], [48.7978, 2.024924, 0.00964], [49.8196, 2.020214, 0.008429], [50.8628, 2.015763, 0.007368], [51.9278, 2.011559, 0.006441], [53.0151, 2.007589, 0.005631], [54.1252, 2.003841, 0.004923], [55.2586, 2.000303, 0.004306], [56.4157, 1.996962, 0.003767], [57.597, 1.993808, 0.003297], [58.8031, 1.990829, 0.002888], [60.0344, 1.988016, 0.00253], [61.2914, 1.985357, 0.002219], [62.5749, 1.982845, 0.001947], [63.8851, 1.98047, 0.00171], [65.2229, 1.978223, 0.001503], [66.5886, 1.976098, 0.001323], [67.9829, 1.974086, 0.001165], [69.4065, 1.97218, 0.001027], [70.8598, 1.970376, 0.000907], [72.3436, 1.968665, 0.000801], [73.8584, 1.967043, 0.000709], [75.405, 1.965505, 0.000628], [76.9839, 1.964045, 0.000557], [78.5959, 1.962659, 0.000494], [80.2417, 1.961343, 0.000439], [81.9219, 1.960092, 0.000391], [83.6373, 1.958903, 0.000349], [85.3886, 1.957773, 0.000311], [87.1766, 1.956698, 0.000278], [89.002, 1.955675, 0.000249], [90.8657, 1.954701, 0.000223], [92.7684, 1.953774, 0.0002], [94.7109, 1.952891, 0.00018], [96.6941, 1.952049, 0.000162], [98.7188, 1.951247, 0.000146], [100.786, 1.950482, 0.000132], [102.896, 1.949753, 0.000119], [105.051, 1.949058, 0.000108], [107.251, 1.948394, 9.7e-05], [109.496, 1.947761, 8.8e-05], [111.789, 1.947157, 8e-05], [114.13, 1.94658, 7.3e-05], [116.52, 1.946029, 6.7e-05], [118.96, 1.945502, 6.1e-05], [121.451, 1.945, 5.6e-05], [123.994, 1.944519, 5.1e-05]], "wl_min": 0.027504, "wl_max": 123.994}, {"source": "Franta", "ref_short": "Franta (2016)", "ref_full": "D. Franta, D. Nečas, I. Ohlídal. A. Giglia.\nOptical characterization of SiO2 thin films using universal dispersion model over wide spectral range.\n<a href=\"https://doi.org/10.1117/12.2227580\"><i>Proc. SPIE </i> <b>9890</b>, 989014 (2016)</a>\n(Numerical data kindly provided by Daniel Franta)", "comments": "Fused silica SiO<sub>2</sub> plate; Thickness 0.405 mm; Heterogenous data processing combining ellipsometric and spectrophotometric measurements with tabulated refractive index data (SCHOTT Lithosil Q2 product sheet) and Palik's tabulated data in EUV (only the spectral distribution of the imaginary part of the susceptibility and not the absolute value was fitted); Room temperature.", "type": "tabulated_nk", "pts": [[0.024797, 0.938949, 0.066161], [0.025316, 0.937723, 0.068347], [0.025846, 0.936448, 0.070527], [0.026388, 0.935108, 0.072694], [0.02694, 0.933684, 0.074838], [0.027504, 0.932153, 0.076951], [0.02808, 0.930484, 0.079022], [0.028668, 0.928635, 0.081041], [0.029268, 0.926554, 0.082999], [0.029881, 0.924162, 0.084887], [0.030507, 0.921333, 0.086703], [0.031146, 0.917786, 0.088492], [0.031798, 0.913314, 0.090922], [0.032464, 0.908526, 0.094207], [0.033144, 0.903635, 0.098228], [0.033838, 0.898756, 0.102882], [0.034546, 0.893943, 0.108078], [0.03527, 0.889209, 0.113742], [0.036008, 0.884541, 0.11982], [0.036762, 0.879909, 0.12628], [0.037532, 0.875274, 0.133111], [0.038318, 0.870594, 0.140326], [0.03912, 0.865828, 0.147958], [0.039939, 0.860939, 0.156058], [0.040776, 0.8559, 0.164698], [0.041629, 0.850698, 0.17397], [0.042501, 0.845338, 0.183983], [0.043391, 0.83985, 0.194861], [0.0443, 0.834296, 0.206741], [0.045227, 0.828779, 0.219766], [0.046174, 0.823446, 0.234073], [0.047141, 0.818498, 0.249779], [0.048128, 0.814185, 0.266963], [0.049136, 0.810799, 0.285641], [0.050165, 0.808656, 0.30575], [0.051215, 0.808063, 0.327128], [0.052288, 0.809282, 0.349522], [0.053383, 0.81248, 0.372601], [0.0545, 0.81771, 0.396012], [0.055642, 0.824904, 0.419435], [0.056807, 0.833918, 0.442655], [0.057996, 0.844674, 0.465593], [0.059211, 0.857509, 0.487879], [0.06045, 0.871385, 0.508514], [0.061716, 0.885209, 0.528349], [0.063009, 0.898789, 0.548464], [0.064328, 0.912552, 0.569991], [0.065675, 0.927646, 0.593902], [0.06705, 0.946009, 0.620613], [0.068454, 0.970221, 0.649368], [0.069888, 1.002824, 0.677504], [0.071351, 1.044792, 0.700122], [0.072845, 1.093434, 0.711216], [0.07437, 1.141439, 0.706971], [0.075928, 1.179434, 0.689506], [0.077518, 1.201246, 0.667105], [0.079141, 1.207229, 0.650118], [0.080798, 1.203423, 0.646606], [0.08249, 1.199233, 0.660378], [0.084217, 1.205731, 0.689804], [0.085981, 1.232846, 0.725719], [0.087781, 1.282372, 0.751231], [0.089619, 1.340139, 0.750899], [0.091495, 1.382257, 0.727699], [0.093411, 1.397942, 0.704163], [0.095367, 1.399383, 0.70041], [0.097364, 1.406907, 0.717581], [0.099403, 1.428977, 0.743864], [0.101485, 1.464832, 0.776898], [0.10361, 1.529891, 0.810468], [0.105779, 1.621294, 0.821129], [0.107994, 1.719217, 0.777656], [0.110255, 1.813898, 0.709574], [0.112564, 1.771386, 0.540488], [0.114921, 1.596174, 0.585623], [0.117328, 1.605176, 0.920694], [0.119784, 2.184273, 0.985606], [0.122293, 2.382674, 0.526259], [0.124853, 2.254515, 0.234966], [0.127468, 2.111482, 0.117678], [0.130137, 2.006366, 0.066065], [0.132862, 1.929114, 0.039446], [0.135644, 1.869874, 0.02398], [0.138484, 1.822618, 0.014302], [0.141384, 1.783741, 0.008049], [0.144344, 1.75103, 0.004075], [0.147367, 1.72312, 0.001784], [0.150453, 1.699294, 0.000754], [0.153603, 1.678935, 0.000325], [0.156819, 1.661301, 0.000143], [0.160103, 1.645832, 6.4e-05], [0.163456, 1.632114, 2.9e-05], [0.166878, 1.619843, 1.3e-05], [0.170373, 1.608786, 6e-06], [0.17394, 1.598762, 3e-06], [0.177582, 1.58963, 1e-06], [0.181301, 1.581273, 1e-06], [0.185097, 1.573596, 0.0], [0.188973, 1.566521, 0.0], [0.19293, 1.559982, 0.0], [0.19697, 1.553921, 0.0], [0.201094, 1.54829, 0.0], [0.205305, 1.543049, 0.0], [0.209604, 1.538159, 0.0], [0.213993, 1.53359, 0.0], [0.218474, 1.529313, 0.0], [0.223049, 1.525304, 0.0], [0.227719, 1.521541, 0.0], [0.232488, 1.518005, 0.0], [0.237356, 1.514676, 0.0], [0.242326, 1.511541, 0.0], [0.2474, 1.508585, 0.0], [0.252581, 1.505794, 0.0], [0.257869, 1.503157, 0.0], [0.263269, 1.500664, 0.0], [0.268782, 1.498304, 0.0], [0.27441, 1.49607, 0.0], [0.280156, 1.493952, 0.0], [0.286022, 1.491944, 0.0], [0.292011, 1.490038, 0.0], [0.298126, 1.488228, 0.0], [0.304369, 1.486509, 0.0], [0.310742, 1.484874, 0.0], [0.317249, 1.483319, 0.0], [0.323892, 1.48184, 0.0], [0.330674, 1.480431, 0.0], [0.337598, 1.479089, 0.0], [0.344667, 1.477811, 0.0], [0.351884, 1.476591, 0.0], [0.359253, 1.475429, 0.0], [0.366775, 1.474319, 0.0], [0.374455, 1.473259, 0.0], [0.382296, 1.472248, 0.0], [0.390301, 1.471281, 0.0], [0.398474, 1.470357, 0.0], [0.406818, 1.469473, 0.0], [0.415336, 1.468628, 0.0], [0.424033, 1.467819, 0.0], [0.432912, 1.467045, 0.0], [0.441977, 1.466303, 0.0], [0.451232, 1.465592, 0.0], [0.460681, 1.46491, 0.0], [0.470327, 1.464256, 0.0], [0.480175, 1.463629, 0.0], [0.49023, 1.463027, 0.0], [0.500495, 1.462448, 0.0], [0.510975, 1.461892, 0.0], [0.521675, 1.461357, 0.0], [0.532598, 1.460843, 0.0], [0.543751, 1.460348, 0.0], [0.555137, 1.45987, 0.0], [0.566761, 1.45941, 0.0], [0.578629, 1.458967, 0.0], [0.590745, 1.458538, 0.0], [0.603115, 1.458124, 0.0], [0.615744, 1.457724, 0.0], [0.628637, 1.457337, 0.0], [0.6418, 1.456961, 0.0], [0.655239, 1.456598, 0.0], [0.66896, 1.456245, 0.0], [0.682967, 1.455901, 0.0], [0.697268, 1.455568, 0.0], [0.711869, 1.455243, 0.0], [0.726775, 1.454926, 0.0], [0.741993, 1.454616, 0.0], [0.75753, 1.454314, 0.0], [0.773392, 1.454018, 0.0], [0.789587, 1.453728, 0.0], [0.80612, 1.453443, 0.0], [0.823, 1.453163, 0.0], [0.840233, 1.452887, 0.0], [0.857827, 1.452614, 0.0], [0.87579, 1.452345, 0.0], [0.894128, 1.452079, 0.0], [0.912851, 1.451815, 0.0], [0.931966, 1.451553, 0.0], [0.95148, 1.451292, 0.0], [0.971404, 1.451032, 0.0], [0.991745, 1.450772, 0.0], [1.01251, 1.450512, 0.0], [1.03371, 1.450252, 0.0], [1.05536, 1.44999, 0.0], [1.07746, 1.449727, 0.0], [1.10002, 1.449462, 0.0], [1.12305, 1.449194, 0.0], [1.14657, 1.448923, 0.0], [1.17058, 1.448649, 0.0], [1.19509, 1.448371, 0.0], [1.22011, 1.448088, 0.0], [1.24566, 1.4478, 0.0], [1.27174, 1.447507, 0.0], [1.29837, 1.447207, 0.0], [1.32556, 1.4469, 0.0], [1.35332, 1.446586, 0.0], [1.38166, 1.446265, 2e-06], [1.41059, 1.445936, 1e-06], [1.44012, 1.445596, 0.0], [1.47028, 1.445247, 0.0], [1.50107, 1.444888, 0.0], [1.5325, 1.444517, 0.0], [1.56459, 1.444134, 0.0], [1.59735, 1.443739, 0.0], [1.6308, 1.44333, 0.0], [1.66494, 1.442907, 0.0], [1.69981, 1.442469, 0.0], [1.7354, 1.442015, 0.0], [1.77174, 1.441544, 0.0], [1.80884, 1.441055, 0.0], [1.84671, 1.440547, 0.0], [1.88538, 1.440019, 0.0], [1.92486, 1.43947, 0.0], [1.96517, 1.438898, 0.0], [2.00632, 1.438302, 0.0], [2.04833, 1.437682, 0.0], [2.09122, 1.437035, 0.0], [2.13501, 1.436359, 0.0], [2.17972, 1.435652, 2e-06], [2.22536, 1.434923, 9e-06], [2.27196, 1.434158, 5e-06], [2.31953, 1.433353, 2e-06], [2.3681, 1.43251, 1e-06], [2.41769, 1.431627, 2e-06], [2.46831, 1.430701, 3e-06], [2.52, 1.429727, 7e-06], [2.57276, 1.428699, 1.3e-05], [2.62664, 1.427598, 1.9e-05], [2.68164, 1.426273, 8e-05], [2.73779, 1.425569, 0.000569], [2.79512, 1.424579, 0.000237], [2.85364, 1.423233, 5.8e-05], [2.9134, 1.421829, 2e-05], [2.9744, 1.420392, 1.1e-05], [3.03669, 1.418898, 7e-06], [3.10027, 1.417334, 6e-06], [3.16519, 1.415692, 5e-06], [3.23147, 1.413966, 4e-06], [3.29913, 1.412148, 4e-06], [3.36822, 1.410231, 4e-06], [3.43874, 1.408208, 6e-06], [3.51075, 1.406071, 1.2e-05], [3.58426, 1.403815, 1.9e-05], [3.65932, 1.401427, 2.9e-05], [3.73594, 1.398909, 4.7e-05], [3.81417, 1.396243, 4.9e-05], [3.89404, 1.393402, 5.1e-05], [3.97557, 1.390376, 5.7e-05], [4.05882, 1.38715, 7.6e-05], [4.14381, 1.383722, 0.000109], [4.23058, 1.380055, 0.000135], [4.31917, 1.376124, 0.00022], [4.40961, 1.372008, 0.000304], [4.50194, 1.367542, 0.000263], [4.59621, 1.36255, 0.000251], [4.69245, 1.357014, 0.000357], [4.79071, 1.350655, 0.000851], [4.89102, 1.344095, 0.002753], [4.99344, 1.339146, 0.00471], [5.098, 1.333653, 0.00471], [5.20475, 1.325564, 0.005592], [5.31373, 1.319848, 0.009302], [5.425, 1.316014, 0.007838], [5.5386, 1.30678, 0.005195], [5.65457, 1.295996, 0.004691], [5.77298, 1.284407, 0.004828], [5.89386, 1.271756, 0.005724], [6.01728, 1.258737, 0.007528], [6.14327, 1.245994, 0.008602], [6.27191, 1.230958, 0.007426], [6.40324, 1.211594, 0.006485], [6.53732, 1.189476, 0.007213], [6.67421, 1.165017, 0.00833], [6.81396, 1.136692, 0.009217], [6.95665, 1.102952, 0.010247], [7.10231, 1.062143, 0.011648], [7.25103, 1.011346, 0.013567], [7.40287, 0.945381, 0.016921], [7.55788, 0.85496, 0.024797], [7.71614, 0.720896, 0.048464], [7.87771, 0.511099, 0.146839], [8.04266, 0.372702, 0.451551], [8.21107, 0.419859, 0.701663], [8.38301, 0.452461, 0.879809], [8.55854, 0.436823, 1.084036], [8.73776, 0.367302, 1.426933], [8.92072, 0.495735, 2.188824], [9.10751, 1.602777, 2.815582], [9.29822, 2.71448, 2.322404], [9.49292, 3.252409, 1.467567], [9.6917, 3.153912, 0.582468], [9.89464, 2.717061, 0.153804], [10.1018, 2.387842, 0.054445], [10.3134, 2.196397, 0.033655], [10.5293, 2.06758, 0.023253], [10.7498, 1.96802, 0.017802], [10.9749, 1.88524, 0.016769], [11.2047, 1.810859, 0.018796], [11.4393, 1.73315, 0.02761], [11.6788, 1.646779, 0.067231], [11.9234, 1.594127, 0.16342], [12.1731, 1.627189, 0.263003], [12.428, 1.717698, 0.308225], [12.6882, 1.824774, 0.253272], [12.9539, 1.825171, 0.128487], [13.2251, 1.747182, 0.077784], [13.5021, 1.701289, 0.078564], [13.7848, 1.670837, 0.071095], [14.0734, 1.635701, 0.06787], [14.3681, 1.604808, 0.070907], [14.669, 1.577225, 0.074175], [14.9761, 1.549412, 0.076773], [15.2897, 1.519127, 0.0797], [15.6099, 1.485055, 0.084778], [15.9368, 1.447083, 0.094401], [16.2705, 1.406715, 0.110749], [16.6112, 1.366829, 0.134458], [16.959, 1.330166, 0.163489], [17.3141, 1.296887, 0.193475], [17.6766, 1.26279, 0.220062], [18.0468, 1.219533, 0.242006], [18.4247, 1.156246, 0.263272], [18.8105, 1.060308, 0.294425], [19.2044, 0.915683, 0.357685], [19.6065, 0.708075, 0.510985], [20.017, 0.512156, 0.860194], [20.4362, 0.487006, 1.387288], [20.8641, 0.777603, 2.022833], [21.301, 1.53235, 2.454976], [21.747, 2.416506, 2.280614], [22.2024, 2.877205, 1.698603], [22.6673, 2.934001, 1.21717], [23.1419, 2.902197, 0.912287], [23.6265, 2.843736, 0.669443], [24.1213, 2.743421, 0.485614], [24.6263, 2.631376, 0.37183], [25.142, 2.53736, 0.309615], [25.6685, 2.468927, 0.273012], [26.2059, 2.419946, 0.245421], [26.7547, 2.38233, 0.220426], [27.3149, 2.350696, 0.196809], [27.8869, 2.322321, 0.174925], [28.4708, 2.296049, 0.155247], [29.067, 2.271475, 0.138009], [29.6756, 2.248507, 0.123211], [30.297, 2.227161, 0.110684], [30.9314, 2.207455, 0.100167], [31.5791, 2.189376, 0.09136], [32.2404, 2.17287, 0.083964], [32.9155, 2.157844, 0.077709], [33.6047, 2.144182, 0.07236], [34.3084, 2.131755, 0.067724], [35.0268, 2.12043, 0.063651], [35.7602, 2.11008, 0.060025], [36.509, 2.100589, 0.05676], [37.2735, 2.091854, 0.053792], [38.054, 2.083785, 0.051075], [38.8508, 2.076305, 0.048576], [39.6643, 2.06935, 0.046269], [40.4949, 2.062864, 0.044136], [41.3428, 2.056804, 0.042162], [42.2085, 2.05113, 0.040333], [43.0923, 2.045809, 0.038638], [43.9946, 2.040815, 0.037066], [44.9159, 2.036122, 0.035609], [45.8564, 2.031709, 0.034256], [46.8166, 2.027557, 0.032999], [47.7969, 2.023649, 0.03183], [48.7978, 2.019968, 0.03074], [49.8196, 2.0165, 0.029722], [50.8628, 2.013232, 0.02877], [51.9278, 2.01015, 0.027877], [53.0151, 2.007244, 0.027037], [54.1252, 2.004501, 0.026246], [55.2586, 2.001912, 0.025497], [56.4157, 1.999466, 0.024788], [57.597, 1.997156, 0.024115], [58.8031, 1.994972, 0.023473], [60.0344, 1.992906, 0.02286], [61.2914, 1.990951, 0.022274], [62.5749, 1.9891, 0.021712], [63.8851, 1.987347, 0.021172], [65.2229, 1.985686, 0.020653], [66.5886, 1.98411, 0.020152], [67.9829, 1.982615, 0.019669], [69.4065, 1.981196, 0.019201], [70.8598, 1.979849, 0.018749], [72.3436, 1.978568, 0.018311], [73.8584, 1.977351, 0.017886], [75.405, 1.976194, 0.017473], [76.9839, 1.975093, 0.017073], [78.5959, 1.974045, 0.016683], [80.2417, 1.973046, 0.016305], [81.9219, 1.972096, 0.015936], [83.6373, 1.97119, 0.015578], [85.3886, 1.970326, 0.015229], [87.1766, 1.969503, 0.014889], [89.002, 1.968717, 0.014557], [90.8657, 1.967968, 0.014234], [92.7684, 1.967253, 0.013919], [94.7109, 1.96657, 0.013612], [96.6941, 1.965918, 0.013312], [98.7188, 1.965295, 0.01302], [100.786, 1.9647, 0.012734], [102.896, 1.964131, 0.012456], [105.051, 1.963588, 0.012184], [107.251, 1.963068, 0.011919], [109.496, 1.962571, 0.01166], [111.789, 1.962096, 0.011407], [114.13, 1.961642, 0.01116], [116.52, 1.961207, 0.010919], [118.96, 1.960791, 0.010684], [121.451, 1.960393, 0.010453], [123.994, 1.960012, 0.010229]], "wl_min": 0.024797, "wl_max": 123.994}, {"source": "Gao", "ref_short": "Gao (2013)", "ref_full": "L. Gao, F. Lemarchand, M. Lequime.\nRefractive index determination of SiO<sub>2</sub> layer in the UV/Vis/NIR
