Repository: Mythnocode/optical_self

材料数据来源于开源软件opticskit的data部分，仅引用其中的json文件，未引用源码。
材料光学常数来源于 refractiveindex.info 数据库，遵循 CC0 1.0 通用公共领域授权协议。
部分补充光学玻璃条目在 JSON 文件内保留了肖特（Schott）产品目录元信息。

File: optical_core/materials/data/glass_BAFN6.json
[{"source": "Schott", "ref_short": "Schott AG (2025) [supplement]", "ref_full": "Schott AG. Optical Glass Collection Datasheets. 2025-11-13. Sellmeier coefficients extracted via opticalglass library.", "comments": "BAFN6. n_d = 1.58900, v_d = 48.45. Schott catalog data, supplementary.", "wl_min": 0.3, "wl_max": 2.5, "type": "formula1", "coeffs": [1.36719201, 0.09395853894138627, 0.10907994, 0.20945921941991477, 1.02108011, 10.657674230337498]}]

File: optical_core/materials/data/glass_BK7G18.json
[{"source": "Schott", "ref_short": "Schott AG (2025) [supplement]", "ref_full": "Schott AG. Optical Glass Collection Datasheets. 2025-11-13. Sellmeier coefficients extracted via opticalglass library.", "comments": "BK7G18. n_d = 1.51975, v_d = 63.58. Schott catalog data, supplementary.", "wl_min": 0.3, "wl_max": 2.5, "type": "formula1", "coeffs": [1.26538542, 0.09017228387924972, 0.0144191073, 0.23308865823973504, 1.00323028, 10.140077218640892]}]

File: optical_core/materials/data/glass_F2.json
[{"source": "Schott", "ref_short": "Schott AG (2025) [supplement]", "ref_full": "Schott AG. Optical Glass Collection Datasheets. 2025-11-13. Sellmeier coefficients extracted via opticalglass library.", "comments": "F2. n_d = 1.62004, v_d = 36.37. Schott catalog data, supplementary.", "wl_min": 0.3, "wl_max": 2.5, "type": "formula1", "coeffs": [1.34533359, 0.09988712985164805, 0.209073176, 0.2168987706281435, 0.937357162, 10.577653993206622]}]

File: optical_core/materials/data/glass_F2G12.json
[{"source": "Schott", "ref_short": "Schott AG (2025) [supplement]", "ref_full": "Schott AG. Optical Glass Collection Datasheets. 2025-11-13. Sellmeier coefficients extracted via opticalglass library.", "comments": "F2G12. n_d = 1.62072, v_d = 36.56. Schott catalog data, supplementary.", "wl_min": 0.3, "wl_max": 2.5, "type": "formula1", "coeffs": [1.34702224, 0.09903789946278142, 0.210037763, 0.2172068180329522, 19.5350768, 47.74049329447696]}]

File: optical_core/materials/data/glass_F2HT.json
[{"source": "Schott", "ref_short": "Schott AG (2025) [supplement]", "ref_full": "Schott AG. Optical Glass Collection Datasheets. 2025-11-13. Sellmeier coefficients extracted via opticalglass library.", "comments": "F2HT. n_d = 1.62004, v_d = 36.37. Schott catalog data, supplementary.", "wl_min": 0.3, "wl_max": 2.5, "type": "formula1", "coeffs": [1.34533359, 0.09988712985164805, 0.209073176, 0.2168987706281435, 0.937357162, 10.577653993206622]}]

File: optical_core/materials/data/glass_F2HTi.json
[{"source": "Schott", "ref_short": "Schott AG (2025) [supplement]", "ref_full": "Schott AG. Optical Glass Collection Datasheets. 2025-11-13. Sellmeier coefficients extracted via opticalglass library.", "comments": "F2HTi. n_d = 1.62004, v_d = 36.37. Schott catalog data, supplementary.", "wl_min": 0.3, "wl_max": 2.5, "type": "formula1", "coeffs": [1.34533359, 0.09988712985164805, 0.209073176, 0.2168987706281435, 0.937357162, 10.577653993206622]}]

File: optical_core/materials/data/glass_F5.json
[{"source": "Schott", "ref_short": "Schott AG (2025) [supplement]", "ref_full": "Schott AG. Optical Glass Collection Datasheets. 2025-11-13. Sellmeier coefficients extracted via opticalglass library.", "comments": "F5. n_d = 1.60342, v_d = 38.03. Schott catalog data, supplementary.", "wl_min": 0.3, "wl_max": 2.5, "type": "formula1", "coeffs": [1.3104463, 0.09790980788460368, 0.19603426, 0.21392232866159624, 0.96612977, 10.724359328183665]}]

File: optical_core/materials/data/glass_FK3.json
[{"source": "Schott", "ref_short": "Schott AG (2025) [supplement]", "ref_full": "Schott AG. Optical Glass Collection Datasheets. 2025-11-13. Sellmeier coefficients extracted via opticalglass library.", "comments": "FK3. n_d = 1.46450, v_d = 65.77. Schott catalog data, supplementary.", "wl_min": 0.3, "wl_max": 2.5, "type": "formula1", "coeffs": [0.973346627, 0.08004970137358415, 0.146642231, 0.14340604241105046, 0.679304225, 8.971986340827765]}]

File: optical_core/materials/data/glass_FK5HTi.json
[{"source": "Schott", "ref_short": "Schott AG (2025) [supplement]", "ref_full": "Schott AG. Optical Glass Collection Datasheets. 2025-11-13. Sellmeier coefficients extracted via opticalglass library.", "comments": "FK5HTi. n_d = 1.48748, v_d = 70.47. Schott catalog data, supplementary.", "wl_min": 0.3, "wl_max": 2.5, "type": "formula1", "coeffs": [0.90936218, 0.07212090334986106, 0.279077054, 0.1260707920178183, 0.891813298, 9.79341333754478]}]

File: optical_core/materials/data/glass_K10.json
[{"source": "Schott", "ref_short": "Schott AG (2025) [supplement]", "ref_full": "Schott AG. Optical Glass Collection Datasheets. 2025-11-13. Sellmeier coefficients extracted via opticalglass library.", "comments": "K10. n_d = 1.50137, v_d = 56.41. Schott catalog data, supplementary.", "wl_min": 0.3, "wl_max": 2.5, "type": "formula1", "coeffs": [1.15687082, 0.08996800825849154, 0.0642625444, 0.19648187804477033, 0.872376139, 10.234633847871647]}]

File: optical_core/materials/data/glass_K5G20.json
[{"source": "Schott", "ref_short": "Schott AG (2025) [supplement]", "ref_full": "Schott AG. Optical Glass Collection Datasheets. 2025-11-13. Sellmeier coefficients extracted via opticalglass library.", "comments": "K5G20. n_d = 1.52344, v_d = 56.76. Schott catalog data, supplementary.", "wl_min": 0.3, "wl_max": 2.5, "type": "formula1", "coeffs": [1.14094396, 0.083363389926274, 0.14500119, 0.17623122424814508, 37.4705786, 67.35173524119479]}]

File: optical_core/materials/data/glass_K7.json
[{"source": "Schott", "ref_short": "Schott AG (2025) [supplement]", "ref_full": "Schott AG. Optical Glass Collection Datasheets. 2025-11-13. Sellmeier coefficients extracted via opticalglass library.", "comments": "K7. n_d = 1.51112, v_d = 60.41. Schott catalog data, supplementary.", "wl_min": 0.3, "wl_max": 2.5, "type": "formula1", "coeffs": [1.1273555, 0.0848729466320099, 0.124412303, 0.16426683049234256, 0.827100531, 10.019210946975814]}]

File: optical_core/materials/data/glass_KZFS12.json
[{"source": "Schott", "ref_short": "Schott AG (2025) [supplement]", "ref_full": "Schott AG. Optical Glass Collection Datasheets. 2025-11-13. Sellmeier coefficients extracted via opticalglass library.", "comments": "KZFS12. n_d = 1.69600, v_d = 36.29. Schott catalog data, supplementary.", "wl_min": 0.3, "wl_max": 2.5, "type": "formula1", "coeffs": [1.55624873, 0.10100135840670658, 0.239769276, 0.2166282458498891, 0.947887658, 8.356857794649853]}]

File: optical_core/materials/data/glass_KZFSN5.json
[{"source": "Schott", "ref_short": "Schott AG (2025) [supplement]", "ref_full": "Schott AG. Optical Glass Collection Datasheets. 2025-11-13. Sellmeier coefficients extracted via opticalglass library.", "comments": "KZFSN5. n_d = 1.65412, v_d = 39.63. Schott catalog data, supplementary.", "wl_min": 0.3, "wl_max": 2.5, "type": "formula1", "coeffs": [1.47727858, 0.09876681299910411, 0.191686941, 0.21224877007888643, 0.897333608, 8.238850010772135]}]

File: optical_core/materials/data/glass_LAFN7.json
[{"source": "Schott", "ref_short": "Schott AG (2025) [supplement]", "ref_full": "Schott AG. Optical Glass Collection Datasheets. 2025-11-13. Sellmeier coefficients extracted via opticalglass library.", "comments": "LAFN7. n_d = 1.74950, v_d = 34.95. Schott catalog data, supplementary.", "wl_min": 0.3, "wl_max": 2.5, "type": "formula1", "coeffs": [1.66842615, 0.10156771091247453, 0.298512803, 0.21661402263011506, 1.0774376, 9.083383229832373]}]

File: optical_core/materials/data/glass_LAK9G15.json
[{"source": "Schott", "ref_short": "Schott AG (2025) [supplement]", "ref_full": "Schott AG. Optical Glass Collection Datasheets. 2025-11-13. Sellmeier coefficients extracted via opticalglass library.", "comments": "LAK9G15. n_d = 1.69064, v_d = 54.76. Schott catalog data, supplementary.", "wl_min": 0.3, "wl_max": 2.5, "type": "formula1", "coeffs": [1.28773667, 0.07466872973340312, 0.518244853, 0.14955919363248787, 26.1756109, 43.50003793101795]}]

File: optical_core/materials/data/glass_LF5.json
[{"source": "Schott", "ref_short": "Schott AG (2025) [supplement]", "ref_full": "Schott AG. Optical Glass Collection Datasheets. 2025-11-13. Sellmeier coefficients extracted via opticalglass library.", "comments": "LF5. n_d = 1.58144, v_d = 40.85. Schott catalog data, supplementary.", "wl_min": 0.3, "wl_max": 2.5, "type": "formula1", "coeffs": [1.28035628, 0.09642895913572852, 0.163505973, 0.21192823525901405, 0.893930112, 10.511597642604096]}]

File: optical_core/materials/data/glass_LF5G15.json
[{"source": "Schott", "ref_short": "Schott AG (2025) [supplement]", "ref_full": "Schott AG. Optical Glass Collection Datasheets. 2025-11-13. Sellmeier coefficients extracted via opticalglass library.", "comments": "LF5G15. n_d = 1.58397, v_d = 40.83. Schott catalog data, supplementary.", "wl_min": 0.3, "wl_max": 2.5, "type": "formula1", "coeffs": [1.28887331, 0.0959174467967116, 0.162818811, 0.21376489608913807, 10.5579792, 35.7133049436761]}]

File: optical_core/materials/data/glass_LF5G19.json
[{"source": "Schott", "ref_short": "Schott AG (2025) [supplement]", "ref_full": "Schott AG. Optical Glass Collection Datasheets. 2025-11-13. Sellmeier coefficients extracted via opticalglass library.", "comments": "LF5G19. n_d = 1.59655, v_d = 39.89. Schott catalog data, supplementary.", "wl_min": 0.3, "wl_max": 2.5, "type": "formula1", "coeffs": [1.34611327, 0.09857706883449112, 0.142428018, 0.22403384097051054, 0.900477176, 10.581101218682297]}]

File: optical_core/materials/data/glass_LF5HTi.json
[{"source": "Schott", "ref_short": "Schott AG (2025) [supplement]", "ref_full": "Schott AG. Optical Glass Collection Datasheets. 2025-11-13. Sellmeier coefficients extracted via opticalglass library.", "comments": "LF5HTi. n_d = 1.58144, v_d = 40.89. Schott catalog data, supplementary.", "wl_min": 0.3, "wl_max": 2.5, "type": "formula1", "coeffs": [1.28552924, 0.09694773127825117, 0.158357622, 0.21273614149927605, 0.892175122, 10.514030102677088]}]

File: optical_core/materials/data/glass_LLF1.json
[{"source": "Schott", "ref_short": "Schott AG (2025) [supplement]", "ref_full": "Schott AG. Optical Glass Collection Datasheets. 2025-11-13. Sellmeier coefficients extracted via opticalglass library.", "comments": "LLF1. n_d = 1.54814, v_d = 45.75. Schott catalog data, supplementary.", "wl_min": 0.3, "wl_max": 2.5, "type": "formula1", "coeffs": [1.21640125, 0.0926178842340938, 0.13366454, 0.2049739015094361, 0.883399468, 10.372707457554174]}]

File: optical_core/materials/data/glass_LLF1HTi.json
[{"source": "Schott", "ref_short": "Schott AG (2025) [supplement]", "ref_full": "Schott AG. Optical Glass Collection Datasheets. 2025-11-13. Sellmeier coefficients extracted via opticalglass library.", "comments": "LLF1HTi. n_d = 1.54815, v_d = 45.9. Schott catalog data, supplementary.", "wl_min": 0.3, "wl_max": 2.5, "type": "formula1", "coeffs": [1.22510445, 0.09329695053966126, 0.125155671, 0.20671846434220625, 0.892236751, 10.394708653925804]}]

File: optical_core/materials/data/glass_N-BAF10.json
[{"source": "Schott", "ref_short": "Schott AG (2025) [supplement]", "ref_full": "Schott AG. Optical Glass Collection Datasheets. 2025-11-13. Sellmeier coefficients extracted via opticalglass library.", "comments": "N-BAF10. n_d = 1.67003, v_d = 47.11. Schott catalog data, supplementary.", "wl_min": 0.3, "wl_max": 2.5, "type": "formula1", "coeffs": [1.5851495, 0.09626428631636968, 0.143559385, 0.20603150365902784, 1.08521269, 10.276846452098036]}]

File: optical_core/materials/data/glass_N-BAF3.json
[{"source": "Schott", "ref_short": "Schott AG (2025) [supplement]", "ref_full": "Schott AG. Optical Glass Collection Datasheets. 2025-11-13. Sellmeier coefficients extracted via opticalglass library.", "comments": "N-BAF3. n_d = 1.58272, v_d = 46.64. Schott catalog data, supplementary.", "wl_min": 0.3, "wl_max": 2.5, "type": "formula1", "coeffs": [1.34859634, 0.09335378578290224, 0.10764424, 0.21872504109040647, 1.13207084, 10.62714053732235]}]

File: optical_core/materials/data/glass_N-BAF4.json
[{"source": "Schott", "ref_short": "Schott AG (2025) [supplement]", "ref_full": "Schott AG. Optical Glass Collection Datasheets. 2025-11-13. Sellmeier coefficients extracted via opticalglass library.", "comments": "N-BAF4. n_d = 1.60568, v_d = 43.72. Schott catalog data, supplementary.", "wl_min": 0.3, "wl_max": 2.5, "type": "formula1", "coeffs": [1.42056328, 0.09705747688869724, 0.102721269, 0.23045331219142848, 1.14380976, 10.50137400533854]}]
