Repository: Mythnocode/optical_self

材料数据来源于开源软件opticskit的data部分，仅引用其中的json文件，未引用源码。
材料光学常数来源于 refractiveindex.info 数据库，遵循 CC0 1.0 通用公共领域授权协议。
部分补充光学玻璃条目在 JSON 文件内保留了肖特（Schott）产品目录元信息。

File: optical_core/materials/data/glass_N-BAF51.json
[{"source": "Schott", "ref_short": "Schott AG (2025) [supplement]", "ref_full": "Schott AG. Optical Glass Collection Datasheets. 2025-11-13. Sellmeier coefficients extracted via opticalglass library.", "comments": "N-BAF51. n_d = 1.65224, v_d = 44.96. Schott catalog data, supplementary.", "wl_min": 0.3, "wl_max": 2.5, "type": "formula1", "coeffs": [1.51503623, 0.09709452687973714, 0.153621958, 0.20756360470949622, 1.15427909, 11.17541354939494]}]

File: optical_core/materials/data/glass_N-BAF52.json
[{"source": "Schott", "ref_short": "Schott AG (2025) [supplement]", "ref_full": "Schott AG. Optical Glass Collection Datasheets. 2025-11-13. Sellmeier coefficients extracted via opticalglass library.", "comments": "N-BAF52. n_d = 1.60863, v_d = 46.6. Schott catalog data, supplementary.", "wl_min": 0.3, "wl_max": 2.5, "type": "formula1", "coeffs": [1.43903433, 0.0952785457487676, 0.0967046052, 0.22543559612448075, 1.09875818, 10.280654453875979]}]

File: optical_core/materials/data/glass_N-BAK1.json
[{"source": "Schott", "ref_short": "Schott AG (2025) [supplement]", "ref_full": "Schott AG. Optical Glass Collection Datasheets. 2025-11-13. Sellmeier coefficients extracted via opticalglass library.", "comments": "N-BAK1. n_d = 1.57250, v_d = 57.55. Schott catalog data, supplementary.", "wl_min": 0.3, "wl_max": 2.5, "type": "formula1", "coeffs": [1.12365662, 0.08029587486290936, 0.309276848, 0.14909205277277526, 0.881511957, 10.358462772052619]}]

File: optical_core/materials/data/glass_N-BAK2.json
[{"source": "Schott", "ref_short": "Schott AG (2025) [supplement]", "ref_full": "Schott AG. Optical Glass Collection Datasheets. 2025-11-13. Sellmeier coefficients extracted via opticalglass library.", "comments": "N-BAK2. n_d = 1.53996, v_d = 59.71. Schott catalog data, supplementary.", "wl_min": 0.3, "wl_max": 2.5, "type": "formula1", "coeffs": [1.01662154, 0.07696647081684335, 0.319903051, 0.14276848917040483, 0.937232995, 10.635714221433368]}]

File: optical_core/materials/data/glass_N-BAK4.json
[{"source": "Schott", "ref_short": "Schott AG (2025) [supplement]", "ref_full": "Schott AG. Optical Glass Collection Datasheets. 2025-11-13. Sellmeier coefficients extracted via opticalglass library.", "comments": "N-BAK4. n_d = 1.56883, v_d = 55.98. Schott catalog data, supplementary.", "wl_min": 0.3, "wl_max": 2.5, "type": "formula1", "coeffs": [1.28834642, 0.08831651181970447, 0.132817724, 0.17766011848470661, 0.945395373, 10.29397275108109]}]

File: optical_core/materials/data/glass_N-BAK4HT.json
[{"source": "Schott", "ref_short": "Schott AG (2025) [supplement]", "ref_full": "Schott AG. Optical Glass Collection Datasheets. 2025-11-13. Sellmeier coefficients extracted via opticalglass library.", "comments": "N-BAK4HT. n_d = 1.56883, v_d = 55.98. Schott catalog data, supplementary.", "wl_min": 0.3, "wl_max": 2.5, "type": "formula1", "coeffs": [1.28834642, 0.08831651181970447, 0.132817724, 0.17766011848470661, 0.945395373, 10.29397275108109]}]

File: optical_core/materials/data/glass_N-BALF4.json
[{"source": "Schott", "ref_short": "Schott AG (2025) [supplement]", "ref_full": "Schott AG. Optical Glass Collection Datasheets. 2025-11-13. Sellmeier coefficients extracted via opticalglass library.", "comments": "N-BALF4. n_d = 1.57956, v_d = 53.87. Schott catalog data, supplementary.", "wl_min": 0.3, "wl_max": 2.5, "type": "formula1", "coeffs": [1.31004128, 0.08925225207242672, 0.142038259, 0.18184390888891494, 0.964929351, 10.449752150170836]}]

File: optical_core/materials/data/glass_N-BALF5.json
[{"source": "Schott", "ref_short": "Schott AG (2025) [supplement]", "ref_full": "Schott AG. Optical Glass Collection Datasheets. 2025-11-13. Sellmeier coefficients extracted via opticalglass library.", "comments": "N-BALF5. n_d = 1.54739, v_d = 53.63. Schott catalog data, supplementary.", "wl_min": 0.3, "wl_max": 2.5, "type": "formula1", "coeffs": [1.28385965, 0.0908744174671838, 0.0719300942, 0.21021893991741086, 1.05048927, 10.34878369664764]}]

File: optical_core/materials/data/glass_N-BASF2.json
[{"source": "Schott", "ref_short": "Schott AG (2025) [supplement]", "ref_full": "Schott AG. Optical Glass Collection Datasheets. 2025-11-13. Sellmeier coefficients extracted via opticalglass library.", "comments": "N-BASF2. n_d = 1.66446, v_d = 36. Schott catalog data, supplementary.", "wl_min": 0.3, "wl_max": 2.5, "type": "formula1", "coeffs": [1.53652081, 0.1041324776426644, 0.156971102, 0.23712417885993828, 1.30196815, 11.460353397692412]}]

File: optical_core/materials/data/glass_N-BASF64.json
[{"source": "Schott", "ref_short": "Schott AG (2025) [supplement]", "ref_full": "Schott AG. Optical Glass Collection Datasheets. 2025-11-13. Sellmeier coefficients extracted via opticalglass library.", "comments": "N-BASF64. n_d = 1.70400, v_d = 39.38. Schott catalog data, supplementary.", "wl_min": 0.3, "wl_max": 2.5, "type": "formula1", "coeffs": [1.65554268, 0.10221821951100499, 0.17131977, 0.22347142009661997, 1.33664448, 10.906946043691606]}]

File: optical_core/materials/data/glass_N-BK10.json
[{"source": "Schott", "ref_short": "Schott AG (2025) [supplement]", "ref_full": "Schott AG. Optical Glass Collection Datasheets. 2025-11-13. Sellmeier coefficients extracted via opticalglass library.", "comments": "N-BK10. n_d = 1.49782, v_d = 66.95. Schott catalog data, supplementary.", "wl_min": 0.3, "wl_max": 2.5, "type": "formula1", "coeffs": [0.888308131, 0.07189581503815086, 0.328964475, 0.12696064153902184, 0.984610769, 9.987869297302604]}]

File: optical_core/materials/data/glass_N-BK7.json
[{"source": "Schott", "ref_short": "Schott AG (2025) [supplement]", "ref_full": "Schott AG. Optical Glass Collection Datasheets. 2025-11-13. Sellmeier coefficients extracted via opticalglass library.", "comments": "N-BK7. n_d = 1.51680, v_d = 64.17. Schott catalog data, supplementary.", "wl_min": 0.3, "wl_max": 2.5, "type": "formula1", "coeffs": [1.03961212, 0.07746417668832478, 0.231792344, 0.14148467902921502, 1.01046945, 10.176475470417055]}]

File: optical_core/materials/data/glass_N-BK7HT.json
[{"source": "Schott", "ref_short": "Schott AG (2025) [supplement]", "ref_full": "Schott AG. Optical Glass Collection Datasheets. 2025-11-13. Sellmeier coefficients extracted via opticalglass library.", "comments": "N-BK7HT. n_d = 1.51680, v_d = 64.17. Schott catalog data, supplementary.", "wl_min": 0.3, "wl_max": 2.5, "type": "formula1", "coeffs": [1.03961212, 0.07746417668832478, 0.231792344, 0.14148467902921502, 1.01046945, 10.176475470417055]}]

File: optical_core/materials/data/glass_N-BK7HTSultra.json
[{"source": "Schott", "ref_short": "Schott AG (2025) [supplement]", "ref_full": "Schott AG. Optical Glass Collection Datasheets. 2025-11-13. Sellmeier coefficients extracted via opticalglass library.", "comments": "N-BK7HTSultra. n_d = 1.51680, v_d = 64.17. Schott catalog data, supplementary.", "wl_min": 0.3, "wl_max": 2.5, "type": "formula1", "coeffs": [1.03961212, 0.07746417668832478, 0.231792344, 0.14148467902921502, 1.01046945, 10.176475470417055]}]

File: optical_core/materials/data/glass_N-BK7HTi.json
[{"source": "Schott", "ref_short": "Schott AG (2025) [supplement]", "ref_full": "Schott AG. Optical Glass Collection Datasheets. 2025-11-13. Sellmeier coefficients extracted via opticalglass library.", "comments": "N-BK7HTi. n_d = 1.51680, v_d = 64.17. Schott catalog data, supplementary.", "wl_min": 0.3, "wl_max": 2.5, "type": "formula1", "coeffs": [1.03961212, 0.07746417668832478, 0.231792344, 0.14148467902921502, 1.01046945, 10.176475470417055]}]

File: optical_core/materials/data/glass_N-F2.json
[{"source": "Schott", "ref_short": "Schott AG (2025) [supplement]", "ref_full": "Schott AG. Optical Glass Collection Datasheets. 2025-11-13. Sellmeier coefficients extracted via opticalglass library.", "comments": "N-F2. n_d = 1.62005, v_d = 36.43. Schott catalog data, supplementary.", "wl_min": 0.3, "wl_max": 2.5, "type": "formula1", "coeffs": [1.39757037, 0.09979509722426248, 0.159201403, 0.23386572044658446, 1.2686543, 10.920089102200587]}]

File: optical_core/materials/data/glass_N-FK5.json
[{"source": "Schott", "ref_short": "Schott AG (2025) [supplement]", "ref_full": "Schott AG. Optical Glass Collection Datasheets. 2025-11-13. Sellmeier coefficients extracted via opticalglass library.", "comments": "N-FK5. n_d = 1.48749, v_d = 70.41. Schott catalog data, supplementary.", "wl_min": 0.3, "wl_max": 2.5, "type": "formula1", "coeffs": [0.844309338, 0.06892836535128335, 0.344147824, 0.12239887622033137, 0.910790213, 9.892422822544535]}]

File: optical_core/materials/data/glass_N-FK51A.json
[{"source": "Schott", "ref_short": "Schott AG (2025) [supplement]", "ref_full": "Schott AG. Optical Glass Collection Datasheets. 2025-11-13. Sellmeier coefficients extracted via opticalglass library.", "comments": "N-FK51A. n_d = 1.48656, v_d = 84.47. Schott catalog data, supplementary.", "wl_min": 0.3, "wl_max": 2.5, "type": "formula1", "coeffs": [0.971247817, 0.06872423117067225, 0.216901417, 0.12392562769661487, 0.904651666, 12.987737678287163]}]

File: optical_core/materials/data/glass_N-FK58.json
[{"source": "Schott", "ref_short": "Schott AG (2025) [supplement]", "ref_full": "Schott AG. Optical Glass Collection Datasheets. 2025-11-13. Sellmeier coefficients extracted via opticalglass library.", "comments": "N-FK58. n_d = 1.45600, v_d = 90.9. Schott catalog data, supplementary.", "wl_min": 0.3, "wl_max": 2.5, "type": "formula1", "coeffs": [0.738042712, 0.058229340284773966, 0.363371967, 0.10842102609733963, 0.989296264, 14.589110493789537]}]

File: optical_core/materials/data/glass_N-K5.json
[{"source": "Schott", "ref_short": "Schott AG (2025) [supplement]", "ref_full": "Schott AG. Optical Glass Collection Datasheets. 2025-11-13. Sellmeier coefficients extracted via opticalglass library.", "comments": "N-K5. n_d = 1.52249, v_d = 59.48. Schott catalog data, supplementary.", "wl_min": 0.3, "wl_max": 2.5, "type": "formula1", "coeffs": [1.08511833, 0.08130802561863128, 0.199562005, 0.155276740048212, 0.930511663, 10.58219150270869]}]

File: optical_core/materials/data/glass_N-KF9.json
[{"source": "Schott", "ref_short": "Schott AG (2025) [supplement]", "ref_full": "Schott AG. Optical Glass Collection Datasheets. 2025-11-13. Sellmeier coefficients extracted via opticalglass library.", "comments": "N-KF9. n_d = 1.52346, v_d = 51.54. Schott catalog data, supplementary.", "wl_min": 0.3, "wl_max": 2.5, "type": "formula1", "coeffs": [1.19286778, 0.09160538717782923, 0.0893346571, 0.20100019552229298, 0.920819805, 10.61001630535976]}]

File: optical_core/materials/data/glass_N-KZFS11.json
[{"source": "Schott", "ref_short": "Schott AG (2025) [supplement]", "ref_full": "Schott AG. Optical Glass Collection Datasheets. 2025-11-13. Sellmeier coefficients extracted via opticalglass library.", "comments": "N-KZFS11. n_d = 1.63775, v_d = 42.41. Schott catalog data, supplementary.", "wl_min": 0.3, "wl_max": 2.5, "type": "formula1", "coeffs": [1.3322245, 0.09166779587183277, 0.28924161, 0.1855369828363068, 1.15161734, 9.403778666046962]}]

File: optical_core/materials/data/glass_N-KZFS2.json
[{"source": "Schott", "ref_short": "Schott AG (2025) [supplement]", "ref_full": "Schott AG. Optical Glass Collection Datasheets. 2025-11-13. Sellmeier coefficients extracted via opticalglass library.", "comments": "N-KZFS2. n_d = 1.55836, v_d = 54.01. Schott catalog data, supplementary.", "wl_min": 0.3, "wl_max": 2.5, "type": "formula1", "coeffs": [1.23697554, 0.08643902504077658, 0.153569376, 0.17551454526619725, 0.903976272, 8.376939082982519]}]

File: optical_core/materials/data/glass_N-KZFS4.json
[{"source": "Schott", "ref_short": "Schott AG (2025) [supplement]", "ref_full": "Schott AG. Optical Glass Collection Datasheets. 2025-11-13. Sellmeier coefficients extracted via opticalglass library.", "comments": "N-KZFS4. n_d = 1.61336, v_d = 44.49. Schott catalog data, supplementary.", "wl_min": 0.3, "wl_max": 2.5, "type": "formula1", "coeffs": [1.35055424, 0.09360993910904974, 0.197575506, 0.19281265544564236, 1.09962992, 9.50719198291483]}]

File: optical_core/materials/data/glass_N-KZFS4HT.json
[{"source": "Schott", "ref_short": "Schott AG (2025) [supplement]", "ref_full": "Schott AG. Optical Glass Collection Datasheets. 2025-11-13. Sellmeier coefficients extracted via opticalglass library.", "comments": "N-KZFS4HT. n_d = 1.61336, v_d = 44.49. Schott catalog data, supplementary.", "wl_min": 0.3, "wl_max": 2.5, "type": "formula1", "coeffs": [1.35055424, 0.09360993910904974, 0.197575506, 0.19281265544564236, 1.09962992, 9.50719198291483]}]

File: optical_core/materials/data/glass_N-KZFS5.json
[{"source": "Schott", "ref_short": "Schott AG (2025) [supplement]", "ref_full": "Schott AG. Optical Glass Collection Datasheets. 2025-11-13. Sellmeier coefficients extracted via opticalglass library.", "comments": "N-KZFS5. n_d = 1.65412, v_d = 39.7. Schott catalog data, supplementary.", "wl_min": 0.3, "wl_max": 2.5, "type": "formula1", "coeffs": [1.47460789, 0.09930477410477302, 0.193584488, 0.21106339876918498, 1.26589974, 10.316794948044668]}]

File: optical_core/materials/data/glass_N-KZFS8.json
[{"source": "Schott", "ref_short": "Schott AG (2025) [supplement]", "ref_full": "Schott AG. Optical Glass Collection Datasheets. 2025-11-13. Sellmeier coefficients extracted via opticalglass library.", "comments": "N-KZFS8. n_d = 1.72047, v_d = 34.7. Schott catalog data, supplementary.", "wl_min": 0.3, "wl_max": 2.5, "type": "formula1", "coeffs": [1.62693651, 0.10431137521862129, 0.24369876, 0.22230783904307108, 1.62007141, 11.445923422773717]}]

File: optical_core/materials/data/glass_N-LAF2.json
[{"source": "Schott", "ref_short": "Schott AG (2025) [supplement]", "ref_full": "Schott AG. Optical Glass Collection Datasheets. 2025-11-13. Sellmeier coefficients extracted via opticalglass library.", "comments": "N-LAF2. n_d = 1.74397, v_d = 44.85. Schott catalog data, supplementary.", "wl_min": 0.3, "wl_max": 2.5, "type": "formula1", "coeffs": [1.80984227, 0.10085217994669228, 0.15729555, 0.21034062018545063, 1.0930037, 10.034328477780663]}]

File: optical_core/materials/data/glass_N-LAF21.json
[{"source": "Schott", "ref_short": "Schott AG (2025) [supplement]", "ref_full": "Schott AG. Optical Glass Collection Datasheets. 2025-11-13. Sellmeier coefficients extracted via opticalglass library.", "comments": "N-LAF21. n_d = 1.78800, v_d = 47.49. Schott catalog data, supplementary.", "wl_min": 0.3, "wl_max": 2.5, "type": "formula1", "coeffs": [1.87134529, 0.09660860624188718, 0.25078301, 0.18591335670144843, 1.22048639, 9.12362244944408]}]

File: optical_core/materials/data/glass_N-LAF3.json
[{"source": "Schott", "ref_short": "Schott AG (2025) [supplement]", "ref_full": "Schott AG. Optical Glass Collection Datasheets. 2025-11-13. Sellmeier coefficients extracted via opticalglass library.", "comments": "N-LAF3. n_d = 1.71700, v_d = 47.96. Schott catalog data, supplementary.", "wl_min": 0.3, "wl_max": 2.5, "type": "formula1", "coeffs": [1.73155854, 0.09766442105495736, 0.150874455, 0.20196217739963096, 1.06586596, 9.903325426340388]}]

File: optical_core/materials/data/glass_N-LAF33.json
[{"source": "Schott", "ref_short": "Schott AG (2025) [supplement]", "ref_full": "Schott AG. Optical Glass Collection Datasheets. 2025-11-13. Sellmeier coefficients extracted via opticalglass library.", "comments": "N-LAF33. n_d = 1.78582, v_d = 44.05. Schott catalog data, supplementary.", "wl_min": 0.3, "wl_max": 2.5, "type": "formula1", "coeffs": [1.79653417, 0.0962971179734887, 0.311577903, 0.18926203554860124, 1.15981863, 9.34584780530905]}]

File: optical_core/materials/data/glass_N-LAF34.json
[{"source": "Schott", "ref_short": "Schott AG (2025) [supplement]", "ref_full": "Schott AG. Optical Glass Collection Datasheets. 2025-11-13. Sellmeier coefficients extracted via opticalglass library.", "comments": "N-LAF34. n_d = 1.77250, v_d = 49.62. Schott catalog data, supplementary.", "wl_min": 0.3, "wl_max": 2.5, "type": "formula1", "coeffs": [1.75836958, 0.09342430229870598, 0.313537785, 0.17117851267025308, 1.18925231, 9.229196303037442]}]

File: optical_core/materials/data/glass_N-LAF35.json
[{"source": "Schott", "ref_short": "Schott AG (2025) [supplement]", "ref_full": "Schott AG. Optical Glass Collection Datasheets. 2025-11-13. Sellmeier coefficients extracted via opticalglass library.", "comments": "N-LAF35. n_d = 1.74330, v_d = 49.4. Schott catalog data, supplementary.", "wl_min": 0.3, "wl_max": 2.5, "type": "formula1", "coeffs": [1.51697436, 0.08665697911882228, 0.455875464, 0.16125964002192242, 1.07469242, 8.977444842492769]}]

File: optical_core/materials/data/glass_N-LAF36.json
[{"source": "Schott", "ref_short": "Schott AG (2025) [supplement]", "ref_full": "Schott AG. Optical Glass Collection Datasheets. 2025-11-13. Sellmeier coefficients extracted via opticalglass library.", "comments": "N-LAF36. n_d = 1.79952, v_d = 42.37. Schott catalog data, supplementary.", "wl_min": 0.3, "wl_max": 2.5, "type": "formula1", "coeffs": [1.85744228, 0.09911595184429195, 0.294098729, 0.1960380417163975, 1.16615417, 9.455076065267798]}]

File: optical_core/materials/data/glass_N-LAF7.json
[{"source": "Schott", "ref_short": "Schott AG (2025) [supplement]", "ref_full": "Schott AG. Optical Glass Collection Datasheets. 2025-11-13. Sellmeier coefficients extracted via opticalglass library.", "comments": "N-LAF7. n_d = 1.74950, v_d = 34.82. Schott catalog data, supplementary.", "wl_min": 0.3, "wl_max": 2.5, "type": "formula1", "coeffs": [1.74028764, 0.10388723694467959, 0.226710554, 0.23208331241172855, 1.32525548, 10.308669409773504]}]

File: optical_core/materials/data/glass_N-LAK10.json
[{"source": "Schott", "ref_short": "Schott AG (2025) [supplement]", "ref_full": "Schott AG. Optical Glass Collection Datasheets. 2025-11-13. Sellmeier coefficients extracted via opticalglass library.", "comments": "N-LAK10. n_d = 1.72003, v_d = 50.62. Schott catalog data, supplementary.", "wl_min": 0.3, "wl_max": 2.5, "type": "formula1", "coeffs": [1.72878017, 0.09412835040517814, 0.169257825, 0.19063486276124836, 1.19386956, 9.104993514550134]}]

File: optical_core/materials/data/glass_N-LAK12.json
[{"source": "Schott", "ref_short": "Schott AG (2025) [supplement]", "ref_full": "Schott AG. Optical Glass Collection Datasheets. 2025-11-13. Sellmeier coefficients extracted via opticalglass library.", "comments": "N-LAK12. n_d = 1.67790, v_d = 55.2. Schott catalog data, supplementary.", "wl_min": 0.3, "wl_max": 2.5, "type": "formula1", "coeffs": [1.17365704, 0.07596260902575688, 0.588992398, 0.14156329962246572, 0.978014394, 9.771762799004078]}]

File: optical_core/materials/data/glass_N-LAK14.json
[{"source": "Schott", "ref_short": "Schott AG (2025) [supplement]", "ref_full": "Schott AG. Optical Glass Collection Datasheets. 2025-11-13. Sellmeier coefficients extracted via opticalglass library.", "comments": "N-LAK14. n_d = 1.69680, v_d = 55.41. Schott catalog data, supplementary.", "wl_min": 0.3, "wl_max": 2.5, "type": "formula1", "coeffs": [1.50781212, 0.08637700660476723, 0.318866829, 0.15557147360618526, 1.14287213, 8.997583925699166]}]

File: optical_core/materials/data/glass_N-LAK21.json
[{"source": "Schott", "ref_short": "Schott AG (2025) [supplement]", "ref_full": "Schott AG. Optical Glass Collection Datasheets. 2025-11-13. Sellmeier coefficients extracted via opticalglass library.", "comments": "N-LAK21. n_d = 1.64049, v_d = 60.1. Schott catalog data, supplementary.", "wl_min": 0.3, "wl_max": 2.5, "type": "formula1", "coeffs": [1.22718116, 0.07759353594211311, 0.420783743, 0.1403078362031145, 1.01284843, 9.404095379142005]}]

File: optical_core/materials/data/glass_N-LAK22.json
[{"source": "Schott", "ref_short": "Schott AG (2025) [supplement]", "ref_full": "Schott AG. Optical Glass Collection Datasheets. 2025-11-13. Sellmeier coefficients extracted via opticalglass library.", "comments": "N-LAK22. n_d = 1.65113, v_d = 55.89. Schott catalog data, supplementary.", "wl_min": 0.3, "wl_max": 2.5, "type": "formula1", "coeffs": [1.14229781, 0.07653617406168145, 0.535138441, 0.14090640404183197, 1.04088385, 10.041614262657175]}]

File: optical_core/materials/data/glass_N-LAK28.json
[{"source": "Schott", "ref_short": "Schott AG (2025) [supplement]", "ref_full": "Schott AG. Optical Glass Collection Datasheets. 2025-11-13. Sellmeier coefficients extracted via opticalglass library.", "comments": "N-LAK28. n_d = 1.74429, v_d = 50.77. Schott catalog data, supplementary.", "wl_min": 0.3, "wl_max": 2.5, "type": "formula1", "coeffs": [1.50441986, 0.08483310627343549, 0.474120561, 0.15784271506788017, 1.17784354, 9.118350782899284]}]

File: optical_core/materials/data/glass_N-LAK33A.json
[{"source": "Schott", "ref_short": "Schott AG (2025) [supplement]", "ref_full": "Schott AG. Optical Glass Collection Datasheets. 2025-11-13. Sellmeier coefficients extracted via opticalglass library.", "comments": "N-LAK33A. n_d = 1.75393, v_d = 52.27. Schott catalog data, supplementary.", "wl_min": 0.3, "wl_max": 2.5, "type": "formula1", "coeffs": [1.44116999, 0.08251871769483576, 0.571749501, 0.14909454181827045, 1.16605226, 8.996552423011828]}]

File: optical_core/materials/data/glass_N-LAK33B.json
[{"source": "Schott", "ref_short": "Schott AG (2025) [supplement]", "ref_full": "Schott AG. Optical Glass Collection Datasheets. 2025-11-13. Sellmeier coefficients extracted via opticalglass library.", "comments": "N-LAK33B. n_d = 1.75500, v_d = 52.3. Schott catalog data, supplementary.", "wl_min": 0.3, "wl_max": 2.5, "type": "formula1", "coeffs": [1.42288601, 0.08187084047449372, 0.593661336, 0.14812704344582053, 1.1613526, 8.985586797755614]}]

File: optical_core/materials/data/glass_N-LAK34.json
[{"source": "Schott", "ref_short": "Schott AG (2025) [supplement]", "ref_full": "Schott AG. Optical Glass Collection Datasheets. 2025-11-13. Sellmeier coefficients extracted via opticalglass library.", "comments": "N-LAK34. n_d = 1.72916, v_d = 54.5. Schott catalog data, supplementary.", "wl_min": 0.3, "wl_max": 2.5, "type": "formula1", "coeffs": [1.26661442, 0.07676444893308361, 0.665919318, 0.14053790983218728, 1.1249612, 8.881971481602493]}]

File: optical_core/materials/data/glass_N-LAK7.json
[{"source": "Schott", "ref_short": "Schott AG (2025) [supplement]", "ref_full": "Schott AG. Optical Glass Collection Datasheets. 2025-11-13. Sellmeier coefficients extracted via opticalglass library.", "comments": "N-LAK7. n_d = 1.65160, v_d = 58.52. Schott catalog data, supplementary.", "wl_min": 0.3, "wl_max": 2.5, "type": "formula1", "coeffs": [1.23679889, 0.0781092528449735, 0.445051837, 0.14191135754406692, 1.01745888, 9.52040114701056]}]

File: optical_core/materials/data/glass_N-LAK8.json
[{"source": "Schott", "ref_short": "Schott AG (2025) [supplement]", "ref_full": "Schott AG. Optical Glass Collection Datasheets. 2025-11-13. Sellmeier coefficients extracted via opticalglass library.", "comments": "N-LAK8. n_d = 1.71300, v_d = 53.83. Schott catalog data, supplementary.", "wl_min": 0.3, "wl_max": 2.5, "type": "formula1", "coeffs": [1.33183167, 0.07874159453554391, 0.546623206, 0.14712764492100047, 1.19084015, 9.087506456668958]}]

File: optical_core/materials/data/glass_N-LAK9.json
[{"source": "Schott", "ref_short": "Schott AG (2025) [supplement]", "ref_full": "Schott AG. Optical Glass Collection Datasheets. 2025-11-13. Sellmeier coefficients extracted via opticalglass library.", "comments": "N-LAK9. n_d = 1.69100, v_d = 54.71. Schott catalog data, supplementary.", "wl_min": 0.3, "wl_max": 2.5, "type": "formula1", "coeffs": [1.46231905, 0.08510406312274403, 0.344399589, 0.15599779838190025, 1.15508372, 9.244927625460353]}]

File: optical_core/materials/data/glass_N-LASF31A.json
[{"source": "Schott", "ref_short": "Schott AG (2025) [supplement]", "ref_full": "Schott AG. Optical Glass Collection Datasheets. 2025-11-13. Sellmeier coefficients extracted via opticalglass library.", "comments": "N-LASF31A. n_d = 1.88300, v_d = 40.76. Schott catalog data, supplementary.", "wl_min": 0.3, "wl_max": 2.5, "type": "formula1", "coeffs": [1.96485075, 0.09909894827898023, 0.475231259, 0.18566460028772314, 1.48360109, 10.523300955498707]}]

File: optical_core/materials/data/glass_N-LASF40.json
[{"source": "Schott", "ref_short": "Schott AG (2025) [supplement]", "ref_full": "Schott AG. Optical Glass Collection Datasheets. 2025-11-13. Sellmeier coefficients extracted via opticalglass library.", "comments": "N-LASF40. n_d = 1.83404, v_d = 37.3. Schott catalog data, supplementary.", "wl_min": 0.3, "wl_max": 2.5, "type": "formula1", "coeffs": [1.98550331, 0.10468204717142286, 0.274057042, 0.21784205356174918, 1.28945661, 9.8442129497487]}]

File: optical_core/materials/data/glass_N-LASF41.json
[{"source": "Schott", "ref_short": "Schott AG (2025) [supplement]", "ref_full": "Schott AG. Optical Glass Collection Datasheets. 2025-11-13. Sellmeier coefficients extracted via opticalglass library.", "comments": "N-LASF41. n_d = 1.83501, v_d = 43.13. Schott catalog data, supplementary.", "wl_min": 0.3, "wl_max": 2.5, "type": "formula1", "coeffs": [1.86348331, 0.09541321810944225, 0.413307255, 0.18418666292649966, 1.35784815, 9.66219744675092]}]

File: optical_core/materials/data/glass_N-LASF43.json
[{"source": "Schott", "ref_short": "Schott AG (2025) [supplement]", "ref_full": "Schott AG. Optical Glass Collection Datasheets. 2025-11-13. Sellmeier coefficients extracted via opticalglass library.", "comments": "N-LASF43. n_d = 1.80610, v_d = 40.61. Schott catalog data, supplementary.", "wl_min": 0.3, "wl_max": 2.5, "type": "formula1", "coeffs": [1.93502827, 0.10198108304974997, 0.23662935, 0.21154320882505304, 1.26291344, 9.350805794154855]}]

File: optical_core/materials/data/glass_N-LASF44.json
[{"source": "Schott", "ref_short": "Schott AG (2025) [supplement]", "ref_full": "Schott AG. Optical Glass Collection Datasheets. 2025-11-13. Sellmeier coefficients extracted via opticalglass library.", "comments": "N-LASF44. n_d = 1.80420, v_d = 46.5. Schott catalog data, supplementary.", "wl_min": 0.3, "wl_max": 2.5, "type": "formula1", "coeffs": [1.78897105, 0.0934080444608493, 0.38675867, 0.17552350925160992, 1.30506243, 9.631945930080795]}]

File: optical_core/materials/data/glass_N-LASF45.json
[{"source": "Schott", "ref_short": "Schott AG (2025) [supplement]", "ref_full": "Schott AG. Optical Glass Collection Datasheets. 2025-11-13. Sellmeier coefficients extracted via opticalglass library.", "comments": "N-LASF45. n_d = 1.80107, v_d = 34.97. Schott catalog data, supplementary.", "wl_min": 0.3, "wl_max": 2.5, "type": "formula1", "coeffs": [1.87140198, 0.10591124586180639, 0.267777879, 0.22475207941196007, 1.73030008, 12.12874704988112]}]

File: optical_core/materials/data/glass_N-LASF45HT.json
[{"source": "Schott", "ref_short": "Schott AG (2025) [supplement]", "ref_full": "Schott AG. Optical Glass Collection Datasheets. 2025-11-13. Sellmeier coefficients extracted via opticalglass library.", "comments": "N-LASF45HT. n_d = 1.80107, v_d = 34.97. Schott catalog data, supplementary.", "wl_min": 0.3, "wl_max": 2.5, "type": "formula1", "coeffs": [1.87140198, 0.10591124586180639, 0.267777879, 0.22475207941196007, 1.73030008, 12.12874704988112]}]

File: optical_core/materials/data/glass_N-LASF46A.json
[{"source": "Schott", "ref_short": "Schott AG (2025) [supplement]", "ref_full": "Schott AG. Optical Glass Collection Datasheets. 2025-11-13. Sellmeier coefficients extracted via opticalglass library.", "comments": "N-LASF46A. n_d = 1.90366, v_d = 31.32. Schott catalog data, supplementary.", "wl_min": 0.3, "wl_max": 2.5, "type": "formula1", "coeffs": [2.16701566, 0.11117352382649387, 0.319812761, 0.23677210181945002, 1.66004486, 10.346386712277866]}]

File: optical_core/materials/data/glass_N-LASF46B.json
[{"source": "Schott", "ref_short": "Schott AG (2025) [supplement]", "ref_full": "Schott AG. Optical Glass Collection Datasheets. 2025-11-13. Sellmeier coefficients extracted via opticalglass library.", "comments": "N-LASF46B. n_d = 1.90366, v_d = 31.32. Schott catalog data, supplementary.", "wl_min": 0.3, "wl_max": 2.5, "type": "formula1", "coeffs": [2.17988922, 0.11216299924663213, 0.306495184, 0.2381577978987881, 1.56882437, 10.262384615672909]}]

File: optical_core/materials/data/glass_N-LASF55.json
[{"source": "Schott", "ref_short": "Schott AG (2025) [supplement]", "ref_full": "Schott AG. Optical Glass Collection Datasheets. 2025-11-13. Sellmeier coefficients extracted via opticalglass library.", "comments": "N-LASF55. n_d = 1.95380, v_d = 30.56. Schott catalog data, supplementary.", "wl_min": 0.3, "wl_max": 2.5, "type": "formula1", "coeffs": [2.30861228, 0.11421339457349125, 0.354736638, 0.23611950808859483, 1.92227125, 11.5410947920897]}]

File: optical_core/materials/data/glass_N-LASF9.json
[{"source": "Schott", "ref_short": "Schott AG (2025) [supplement]", "ref_full": "Schott AG. Optical Glass Collection Datasheets. 2025-11-13. Sellmeier coefficients extracted via opticalglass library.", "comments": "N-LASF9. n_d = 1.85025, v_d = 32.17. Schott catalog data, supplementary.", "wl_min": 0.3, "wl_max": 2.5, "type": "formula1", "coeffs": [2.00029547, 0.1101934739446942, 0.298926886, 0.23210692277482806, 1.80691843, 12.511228117175389]}]

File: optical_core/materials/data/glass_N-LASF9HT.json
[{"source": "Schott", "ref_short": "Schott AG (2025) [supplement]", "ref_full": "Schott AG. Optical Glass Collection Datasheets. 2025-11-13. Sellmeier coefficients extracted via opticalglass library.", "comments": "N-LASF9HT. n_d = 1.85025, v_d = 32.17. Schott catalog data, supplementary.", "wl_min": 0.3, "wl_max": 2.5, "type": "formula1", "coeffs": [2.00029547, 0.1101934739446942, 0.298926886, 0.23210692277482806, 1.80691843, 12.511228117175389]}]

File: optical_core/materials/data/glass_N-PK51.json
[{"source": "Schott", "ref_short": "Schott AG (2025) [supplement]", "ref_full": "Schott AG. Optical Glass Collection Datasheets. 2025-11-13. Sellmeier coefficients extracted via opticalglass library.", "comments": "N-PK51. n_d = 1.52855, v_d = 76.98. Schott catalog data, supplementary.", "wl_min": 0.3, "wl_max": 2.5, "type": "formula1", "coeffs": [1.15610775, 0.07652433612910339, 0.153229344, 0.13930987617538104, 0.785618966, 11.854832179326706]}]

File: optical_core/materials/data/glass_N-PK52A.json
[{"source": "Schott", "ref_short": "Schott AG (2025) [supplement]", "ref_full": "Schott AG. Optical Glass Collection Datasheets. 2025-11-13. Sellmeier coefficients extracted via opticalglass library.", "comments": "N-PK52A. n_d = 1.49700, v_d = 81.61. Schott catalog data, supplementary.", "wl_min": 0.3, "wl_max": 2.5, "type": "formula1", "coeffs": [1.029607, 0.07188881380298329, 0.1880506, 0.12909639731611414, 0.736488165, 11.788304755137611]}]

File: optical_core/materials/data/glass_N-PSK3.json
[{"source": "Schott", "ref_short": "Schott AG (2025) [supplement]", "ref_full": "Schott AG. Optical Glass Collection Datasheets. 2025-11-13. Sellmeier coefficients extracted via opticalglass library.", "comments": "N-PSK3. n_d = 1.55232, v_d = 63.46. Schott catalog data, supplementary.", "wl_min": 0.3, "wl_max": 2.5, "type": "formula1", "coeffs": [0.88727211, 0.06854371357024654, 0.489592425, 0.12720788615490786, 1.04865296, 10.21640714732924]}]

File: optical_core/materials/data/glass_N-PSK53.json
[{"source": "Schott", "ref_short": "Schott AG (2025) [supplement]", "ref_full": "Schott AG. Optical Glass Collection Datasheets. 2025-11-13. Sellmeier coefficients extracted via opticalglass library.", "comments": "N-PSK53. n_d = 1.62014, v_d = 63.48. Schott catalog data, supplementary.", "wl_min": 0.3, "wl_max": 2.5, "type": "formula1", "coeffs": [1.3434087, 0.08216290628988242, 0.241417935, 0.14829380061216316, 0.952896897, 10.176023634013434]}]

File: optical_core/materials/data/glass_N-PSK53A.json
[{"source": "Schott", "ref_short": "Schott AG (2025) [supplement]", "ref_full": "Schott AG. Optical Glass Collection Datasheets. 2025-11-13. Sellmeier coefficients extracted via opticalglass library.", "comments": "N-PSK53A. n_d = 1.61800, v_d = 63.39. Schott catalog data, supplementary.", "wl_min": 0.3, "wl_max": 2.5, "type": "formula1", "coeffs": [1.38121836, 0.084048577441858, 0.196745645, 0.15272568382560936, 0.886089205, 9.87343580016602]}]

File: optical_core/materials/data/glass_N-SF1.json
[{"source": "Schott", "ref_short": "Schott AG (2025) [supplement]", "ref_full": "Schott AG. Optical Glass Collection Datasheets. 2025-11-13. Sellmeier coefficients extracted via opticalglass library.", "comments": "N-SF1. n_d = 1.71736, v_d = 29.62. Schott catalog data, supplementary.", "wl_min": 0.3, "wl_max": 2.5, "type": "formula1", "coeffs": [1.60865158, 0.10938687261275916, 0.237725916, 0.24302051806380465, 1.51530653, 11.641377753513542]}]

File: optical_core/materials/data/glass_N-SF10.json
[{"source": "Schott", "ref_short": "Schott AG (2025) [supplement]", "ref_full": "Schott AG. Optical Glass Collection Datasheets. 2025-11-13. Sellmeier coefficients extracted via opticalglass library.", "comments": "N-SF10. n_d = 1.72828, v_d = 28.53. Schott catalog data, supplementary.", "wl_min": 0.3, "wl_max": 2.5, "type": "formula1", "coeffs": [1.62153902, 0.11056285859184357, 0.256287842, 0.24407719578035142, 1.64447552, 12.143672961670205]}]

File: optical_core/materials/data/glass_N-SF11.json
[{"source": "Schott", "ref_short": "Schott AG (2025) [supplement]", "ref_full": "Schott AG. Optical Glass Collection Datasheets. 2025-11-13. Sellmeier coefficients extracted via opticalglass library.", "comments": "N-SF11. n_d = 1.78472, v_d = 25.68. Schott catalog data, supplementary.", "wl_min": 0.3, "wl_max": 2.5, "type": "formula1", "coeffs": [1.73759695, 0.11484209594046949, 0.313747346, 0.24961332937165034, 1.89878101, 12.459385618881855]}]

File: optical_core/materials/data/glass_N-SF14.json
[{"source": "Schott", "ref_short": "Schott AG (2025) [supplement]", "ref_full": "Schott AG. Optical Glass Collection Datasheets. 2025-11-13. Sellmeier coefficients extracted via opticalglass library.", "comments": "N-SF14. n_d = 1.76182, v_d = 26.53. Schott catalog data, supplementary.", "wl_min": 0.3, "wl_max": 2.5, "type": "formula1", "coeffs": [1.69022361, 0.11424189818100888, 0.288870052, 0.24772805250919808, 1.7045187, 12.227742596244001]}]

File: optical_core/materials/data/glass_N-SF15.json
[{"source": "Schott", "ref_short": "Schott AG (2025) [supplement]", "ref_full": "Schott AG. Optical Glass Collection Datasheets. 2025-11-13. Sellmeier coefficients extracted via opticalglass library.", "comments": "N-SF15. n_d = 1.69892, v_d = 30.2. Schott catalog data, supplementary.", "wl_min": 0.3, "wl_max": 2.5, "type": "formula1", "coeffs": [1.57055634, 0.1079384148484681, 0.218987094, 0.24451112387783097, 1.50824017, 11.519953949560737]}]

File: optical_core/materials/data/glass_N-SF19.json
[{"source": "Schott", "ref_short": "Schott AG (2025) [supplement]", "ref_full": "Schott AG. Optical Glass Collection Datasheets. 2025-11-13. Sellmeier coefficients extracted via opticalglass library.", "comments": "N-SF19. n_d = 1.66679, v_d = 33.12. Schott catalog data, supplementary.", "wl_min": 0.3, "wl_max": 2.5, "type": "formula1", "coeffs": [1.52005444, 0.10469689584701163, 0.17573947, 0.24356692837903918, 1.43623424, 11.260335296961632]}]

File: optical_core/materials/data/glass_N-SF2.json
[{"source": "Schott", "ref_short": "Schott AG (2025) [supplement]", "ref_full": "Schott AG. Optical Glass Collection Datasheets. 2025-11-13. Sellmeier coefficients extracted via opticalglass library.", "comments": "N-SF2. n_d = 1.64769, v_d = 33.82. Schott catalog data, supplementary.", "wl_min": 0.3, "wl_max": 2.5, "type": "formula1", "coeffs": [1.47343127, 0.10441221097170579, 0.163681849, 0.24200902607134306, 1.36920899, 11.287379368126155]}]

File: optical_core/materials/data/glass_N-SF4.json
[{"source": "Schott", "ref_short": "Schott AG (2025) [supplement]", "ref_full": "Schott AG. Optical Glass Collection Datasheets. 2025-11-13. Sellmeier coefficients extracted via opticalglass library.", "comments": "N-SF4. n_d = 1.75513, v_d = 27.38. Schott catalog data, supplementary.", "wl_min": 0.3, "wl_max": 2.5, "type": "formula1", "coeffs": [1.67780282, 0.1126025976609776, 0.282849893, 0.24536471201050897, 1.63539276, 12.0731311597282]}]

File: optical_core/materials/data/glass_N-SF5.json
[{"source": "Schott", "ref_short": "Schott AG (2025) [supplement]", "ref_full": "Schott AG. Optical Glass Collection Datasheets. 2025-11-13. Sellmeier coefficients extracted via opticalglass library.", "comments": "N-SF5. n_d = 1.67271, v_d = 32.25. Schott catalog data, supplementary.", "wl_min": 0.3, "wl_max": 2.5, "type": "formula1", "coeffs": [1.52481889, 0.1060884348079469, 0.187085527, 0.24269227264171392, 1.42729015, 11.364051874221623]}]

File: optical_core/materials/data/glass_N-SF56.json
[{"source": "Schott", "ref_short": "Schott AG (2025) [supplement]", "ref_full": "Schott AG. Optical Glass Collection Datasheets. 2025-11-13. Sellmeier coefficients extracted via opticalglass library.", "comments": "N-SF56. n_d = 1.78470, v_d = 26.1. Schott catalog data, supplementary.", "wl_min": 0.3, "wl_max": 2.5, "type": "formula1", "coeffs": [1.73562085, 0.11385286206327885, 0.317487012, 0.24756499914163957, 1.95398203, 12.710603486853014]}]

File: optical_core/materials/data/glass_N-SF57.json
[{"source": "Schott", "ref_short": "Schott AG (2025) [supplement]", "ref_full": "Schott AG. Optical Glass Collection Datasheets. 2025-11-13. Sellmeier coefficients extracted via opticalglass library.", "comments": "N-SF57. n_d = 1.84666, v_d = 23.78. Schott catalog data, supplementary.", "wl_min": 0.3, "wl_max": 2.5, "type": "formula1", "coeffs": [1.87543831, 0.11905860657676118, 0.37375749, 0.25308297591896617, 2.30001797, 13.318776032353723]}]

File: optical_core/materials/data/glass_N-SF57HT.json
[{"source": "Schott", "ref_short": "Schott AG (2025) [supplement]", "ref_full": "Schott AG. Optical Glass Collection Datasheets. 2025-11-13. Sellmeier coefficients extracted via opticalglass library.", "comments": "N-SF57HT. n_d = 1.84666, v_d = 23.78. Schott catalog data, supplementary.", "wl_min": 0.3, "wl_max": 2.5, "type": "formula1", "coeffs": [1.87543831, 0.11905860657676118, 0.37375749, 0.25308297591896617, 2.30001797, 13.318776032353723]}]

File: optical_core/materials/data/glass_N-SF57HTultra.json
[{"source": "Schott", "ref_short": "Schott AG (2025) [supplement]", "ref_full": "Schott AG. Optical Glass Collection Datasheets. 2025-11-13. Sellmeier coefficients extracted via opticalglass library.", "comments": "N-SF57HTultra. n_d = 1.84666, v_d = 23.78. Schott catalog data, supplementary.", "wl_min": 0.3, "wl_max": 2.5, "type": "formula1", "coeffs": [1.87543831, 0.11905860657676118, 0.37375749, 0.25308297591896617, 2.30001797, 13.318776032353723]}]

File: optical_core/materials/data/glass_N-SF6.json
[{"source": "Schott", "ref_short": "Schott AG (2025) [supplement]", "ref_full": "Schott AG. Optical Glass Collection Datasheets. 2025-11-13. Sellmeier coefficients extracted via opticalglass library.", "comments": "N-SF6. n_d = 1.80518, v_d = 25.36. Schott catalog data, supplementary.", "wl_min": 0.3, "wl_max": 2.5, "type": "formula1", "coeffs": [1.77931763, 0.11563484855353943, 0.338149866, 0.24850223761568024, 2.08734474, 13.191572688652403]}]
