Repository: Mythnocode/optical_self

材料数据来源于开源软件opticskit的data部分，仅引用其中的json文件，未引用源码。
材料光学常数来源于 refractiveindex.info 数据库，遵循 CC0 1.0 通用公共领域授权协议。
部分补充光学玻璃条目在 JSON 文件内保留了肖特（Schott）产品目录元信息。

File: optical_core/materials/data/glass_N-SF64.json
[{"source": "Schott", "ref_short": "Schott AG (2025) [supplement]", "ref_full": "Schott AG. Optical Glass Collection Datasheets. 2025-11-13. Sellmeier coefficients extracted via opticalglass library.", "comments": "N-SF64. n_d = 1.70591, v_d = 30.23. Schott catalog data, supplementary.", "wl_min": 0.3, "wl_max": 2.5, "type": "formula1", "coeffs": [1.59163762, 0.10891438564303615, 0.219908428, 0.24384123912906938, 1.46929315, 11.546027975022406]}]

File: optical_core/materials/data/glass_N-SF66.json
[{"source": "Schott", "ref_short": "Schott AG (2025) [supplement]", "ref_full": "Schott AG. Optical Glass Collection Datasheets. 2025-11-13. Sellmeier coefficients extracted via opticalglass library.", "comments": "N-SF66. n_d = 1.92286, v_d = 20.88. Schott catalog data, supplementary.", "wl_min": 0.3, "wl_max": 2.5, "type": "formula1", "coeffs": [2.0245976, 0.12126550416338523, 0.470187196, 0.263248604174837, 2.59970433, 12.720754733898456]}]

File: optical_core/materials/data/glass_N-SF6HT.json
[{"source": "Schott", "ref_short": "Schott AG (2025) [supplement]", "ref_full": "Schott AG. Optical Glass Collection Datasheets. 2025-11-13. Sellmeier coefficients extracted via opticalglass library.", "comments": "N-SF6HT. n_d = 1.80518, v_d = 25.36. Schott catalog data, supplementary.", "wl_min": 0.3, "wl_max": 2.5, "type": "formula1", "coeffs": [1.77931763, 0.11563484855353943, 0.338149866, 0.24850223761568024, 2.08734474, 13.191572688652403]}]

File: optical_core/materials/data/glass_N-SF6HTultra.json
[{"source": "Schott", "ref_short": "Schott AG (2025) [supplement]", "ref_full": "Schott AG. Optical Glass Collection Datasheets. 2025-11-13. Sellmeier coefficients extracted via opticalglass library.", "comments": "N-SF6HTultra. n_d = 1.80518, v_d = 25.36. Schott catalog data, supplementary.", "wl_min": 0.3, "wl_max": 2.5, "type": "formula1", "coeffs": [1.77931763, 0.11563484855353943, 0.338149866, 0.24850223761568024, 2.08734474, 13.191572688652403]}]

File: optical_core/materials/data/glass_N-SF8.json
[{"source": "Schott", "ref_short": "Schott AG (2025) [supplement]", "ref_full": "Schott AG. Optical Glass Collection Datasheets. 2025-11-13. Sellmeier coefficients extracted via opticalglass library.", "comments": "N-SF8. n_d = 1.68894, v_d = 31.31. Schott catalog data, supplementary.", "wl_min": 0.3, "wl_max": 2.5, "type": "formula1", "coeffs": [1.55075812, 0.10692910922662734, 0.209816918, 0.2413971110017682, 1.46205491, 11.543034696300621]}]

File: optical_core/materials/data/glass_N-SK10.json
[{"source": "Schott", "ref_short": "Schott AG (2025) [supplement]", "ref_full": "Schott AG. Optical Glass Collection Datasheets. 2025-11-13. Sellmeier coefficients extracted via opticalglass library.", "comments": "N-SK10. n_d = 1.62278, v_d = 56.98. Schott catalog data, supplementary.", "wl_min": 0.3, "wl_max": 2.5, "type": "formula1", "coeffs": [1.34972093, 0.08580630915031831, 0.238587973, 0.15930013402379797, 0.9667336, 10.173637943233482]}]

File: optical_core/materials/data/glass_N-SK11.json
[{"source": "Schott", "ref_short": "Schott AG (2025) [supplement]", "ref_full": "Schott AG. Optical Glass Collection Datasheets. 2025-11-13. Sellmeier coefficients extracted via opticalglass library.", "comments": "N-SK11. n_d = 1.56384, v_d = 60.8. Schott catalog data, supplementary.", "wl_min": 0.3, "wl_max": 2.5, "type": "formula1", "coeffs": [1.17963631, 0.0824792144118747, 0.229817295, 0.14823535509452526, 0.935789652, 10.075377511537718]}]

File: optical_core/materials/data/glass_N-SK14.json
[{"source": "Schott", "ref_short": "Schott AG (2025) [supplement]", "ref_full": "Schott AG. Optical Glass Collection Datasheets. 2025-11-13. Sellmeier coefficients extracted via opticalglass library.", "comments": "N-SK14. n_d = 1.60311, v_d = 60.6. Schott catalog data, supplementary.", "wl_min": 0.3, "wl_max": 2.5, "type": "formula1", "coeffs": [0.936155374, 0.06794972590084525, 0.594052018, 0.12994586180406054, 1.04374583, 10.185100146783045]}]

File: optical_core/materials/data/glass_N-SK15.json
[{"source": "Schott", "ref_short": "Schott AG (2025) [supplement]", "ref_full": "Schott AG. Optical Glass Collection Datasheets. 2025-11-13. Sellmeier coefficients extracted via opticalglass library.", "comments": "N-SK15. n_d = 1.62296, v_d = 58.02. Schott catalog data, supplementary.", "wl_min": 0.3, "wl_max": 2.5, "type": "formula1", "coeffs": [1.30417786, 0.08336973527605807, 0.28584116, 0.15232324280949378, 0.974781572, 9.950722787817979]}]

File: optical_core/materials/data/glass_N-SK16.json
[{"source": "Schott", "ref_short": "Schott AG (2025) [supplement]", "ref_full": "Schott AG. Optical Glass Collection Datasheets. 2025-11-13. Sellmeier coefficients extracted via opticalglass library.", "comments": "N-SK16. n_d = 1.62041, v_d = 60.32. Schott catalog data, supplementary.", "wl_min": 0.3, "wl_max": 2.5, "type": "formula1", "coeffs": [1.34317774, 0.08394565736236746, 0.241144399, 0.15132911154169906, 0.994317969, 9.630724406813851]}]

File: optical_core/materials/data/glass_N-SK2.json
[{"source": "Schott", "ref_short": "Schott AG (2025) [supplement]", "ref_full": "Schott AG. Optical Glass Collection Datasheets. 2025-11-13. Sellmeier coefficients extracted via opticalglass library.", "comments": "N-SK2. n_d = 1.60738, v_d = 56.65. Schott catalog data, supplementary.", "wl_min": 0.3, "wl_max": 2.5, "type": "formula1", "coeffs": [1.28189012, 0.08527553224694642, 0.257738258, 0.15582795865954222, 0.96818604, 10.506082666722168]}]

File: optical_core/materials/data/glass_N-SK2HT.json
[{"source": "Schott", "ref_short": "Schott AG (2025) [supplement]", "ref_full": "Schott AG. Optical Glass Collection Datasheets. 2025-11-13. Sellmeier coefficients extracted via opticalglass library.", "comments": "N-SK2HT. n_d = 1.60738, v_d = 56.65. Schott catalog data, supplementary.", "wl_min": 0.3, "wl_max": 2.5, "type": "formula1", "coeffs": [1.28189012, 0.08527553224694642, 0.257738258, 0.15582795865954222, 0.96818604, 10.506082666722168]}]

File: optical_core/materials/data/glass_N-SK4.json
[{"source": "Schott", "ref_short": "Schott AG (2025) [supplement]", "ref_full": "Schott AG. Optical Glass Collection Datasheets. 2025-11-13. Sellmeier coefficients extracted via opticalglass library.", "comments": "N-SK4. n_d = 1.61272, v_d = 58.63. Schott catalog data, supplementary.", "wl_min": 0.3, "wl_max": 2.5, "type": "formula1", "coeffs": [1.32993741, 0.08466841837426752, 0.228542996, 0.15698913720382057, 0.988465211, 10.044220427688751]}]

File: optical_core/materials/data/glass_N-SK5.json
[{"source": "Schott", "ref_short": "Schott AG (2025) [supplement]", "ref_full": "Schott AG. Optical Glass Collection Datasheets. 2025-11-13. Sellmeier coefficients extracted via opticalglass library.", "comments": "N-SK5. n_d = 1.58913, v_d = 61.27. Schott catalog data, supplementary.", "wl_min": 0.3, "wl_max": 2.5, "type": "formula1", "coeffs": [0.991463823, 0.07230010145221098, 0.495982121, 0.1314281727788985, 0.987393925, 9.917633684503578]}]

File: optical_core/materials/data/glass_N-SK5HTi.json
[{"source": "Schott", "ref_short": "Schott AG (2025) [supplement]", "ref_full": "Schott AG. Optical Glass Collection Datasheets. 2025-11-13. Sellmeier coefficients extracted via opticalglass library.", "comments": "N-SK5HTi. n_d = 1.58913, v_d = 61.27. Schott catalog data, supplementary.", "wl_min": 0.3, "wl_max": 2.5, "type": "formula1", "coeffs": [0.991463823, 0.07230010145221098, 0.495982121, 0.1314281727788985, 0.987393925, 9.917633684503578]}]

File: optical_core/materials/data/glass_N-SSK2.json
[{"source": "Schott", "ref_short": "Schott AG (2025) [supplement]", "ref_full": "Schott AG. Optical Glass Collection Datasheets. 2025-11-13. Sellmeier coefficients extracted via opticalglass library.", "comments": "N-SSK2. n_d = 1.62229, v_d = 53.27. Schott catalog data, supplementary.", "wl_min": 0.3, "wl_max": 2.5, "type": "formula1", "coeffs": [1.4306027, 0.09077350797451865, 0.153150554, 0.18268465753861216, 1.01390904, 10.337834492774586]}]

File: optical_core/materials/data/glass_N-SSK20.json
[{"source": "Schott", "ref_short": "Schott AG (2025) [supplement]", "ref_full": "Schott AG. Optical Glass Collection Datasheets. 2025-11-13. Sellmeier coefficients extracted via opticalglass library.", "comments": "N-SSK20. n_d = 1.62568, v_d = 50.2. Schott catalog data, supplementary.", "wl_min": 0.3, "wl_max": 2.5, "type": "formula1", "coeffs": [1.18391813, 0.08292385881035687, 0.406466985, 0.1570708502555455, 1.10391305, 11.491884440769494]}]

File: optical_core/materials/data/glass_N-SSK5.json
[{"source": "Schott", "ref_short": "Schott AG (2025) [supplement]", "ref_full": "Schott AG. Optical Glass Collection Datasheets. 2025-11-13. Sellmeier coefficients extracted via opticalglass library.", "comments": "N-SSK5. n_d = 1.65844, v_d = 50.88. Schott catalog data, supplementary.", "wl_min": 0.3, "wl_max": 2.5, "type": "formula1", "coeffs": [1.59222659, 0.09593146647477041, 0.103520774, 0.2057984625792914, 1.05174016, 10.340569326686031]}]

File: optical_core/materials/data/glass_N-SSK8.json
[{"source": "Schott", "ref_short": "Schott AG (2025) [supplement]", "ref_full": "Schott AG. Optical Glass Collection Datasheets. 2025-11-13. Sellmeier coefficients extracted via opticalglass library.", "comments": "N-SSK8. n_d = 1.61773, v_d = 49.83. Schott catalog data, supplementary.", "wl_min": 0.3, "wl_max": 2.5, "type": "formula1", "coeffs": [1.44857867, 0.09323680330212958, 0.117965926, 0.2053208691292729, 1.06937528, 10.549913080210661]}]

File: optical_core/materials/data/glass_N-ZK7.json
[{"source": "Schott", "ref_short": "Schott AG (2025) [supplement]", "ref_full": "Schott AG. Optical Glass Collection Datasheets. 2025-11-13. Sellmeier coefficients extracted via opticalglass library.", "comments": "N-ZK7. n_d = 1.50847, v_d = 61.19. Schott catalog data, supplementary.", "wl_min": 0.3, "wl_max": 2.5, "type": "formula1", "coeffs": [1.07715032, 0.08225579961315797, 0.168079109, 0.15186929149765596, 0.851889892, 9.436624279900096]}]

File: optical_core/materials/data/glass_N-ZK7A.json
[{"source": "Schott", "ref_short": "Schott AG (2025) [supplement]", "ref_full": "Schott AG. Optical Glass Collection Datasheets. 2025-11-13. Sellmeier coefficients extracted via opticalglass library.", "comments": "N-ZK7A. n_d = 1.50805, v_d = 61.04. Schott catalog data, supplementary.", "wl_min": 0.3, "wl_max": 2.5, "type": "formula1", "coeffs": [1.07509891, 0.08225579961315797, 0.168895044, 0.15186929149765596, 0.860503983, 9.436624279900096]}]

File: optical_core/materials/data/glass_P-BK7.json
[{"source": "Schott", "ref_short": "Schott AG (2025) [supplement]", "ref_full": "Schott AG. Optical Glass Collection Datasheets. 2025-11-13. Sellmeier coefficients extracted via opticalglass library.", "comments": "P-BK7. n_d = 1.51640, v_d = 64.06. Schott catalog data, supplementary.", "wl_min": 0.3, "wl_max": 2.5, "type": "formula1", "coeffs": [1.18318503, 0.08497893597827641, 0.0871756426, 0.16377325941679247, 1.03133701, 10.08475889647343]}]

File: optical_core/materials/data/glass_P-LAF37.json
[{"source": "Schott", "ref_short": "Schott AG (2025) [supplement]", "ref_full": "Schott AG. Optical Glass Collection Datasheets. 2025-11-13. Sellmeier coefficients extracted via opticalglass library.", "comments": "P-LAF37. n_d = 1.75550, v_d = 45.66. Schott catalog data, supplementary.", "wl_min": 0.3, "wl_max": 2.5, "type": "formula1", "coeffs": [1.76003244, 0.0968507303018413, 0.248286745, 0.18987824098616463, 1.15935122, 9.296906437089705]}]

File: optical_core/materials/data/glass_P-LAK35.json
[{"source": "Schott", "ref_short": "Schott AG (2025) [supplement]", "ref_full": "Schott AG. Optical Glass Collection Datasheets. 2025-11-13. Sellmeier coefficients extracted via opticalglass library.", "comments": "P-LAK35. n_d = 1.69350, v_d = 53.2. Schott catalog data, supplementary.", "wl_min": 0.3, "wl_max": 2.5, "type": "formula1", "coeffs": [1.3932426, 0.08461440155198169, 0.418882766, 0.15285203498808905, 1.043807, 9.398321264991957]}]

File: optical_core/materials/data/glass_P-LASF47.json
[{"source": "Schott", "ref_short": "Schott AG (2025) [supplement]", "ref_full": "Schott AG. Optical Glass Collection Datasheets. 2025-11-13. Sellmeier coefficients extracted via opticalglass library.", "comments": "P-LASF47. n_d = 1.80610, v_d = 40.9. Schott catalog data, supplementary.", "wl_min": 0.3, "wl_max": 2.5, "type": "formula1", "coeffs": [1.85543101, 0.10016396707399323, 0.315854649, 0.19674734254876228, 1.28561839, 9.723278803983767]}]

File: optical_core/materials/data/glass_P-LASF50.json
[{"source": "Schott", "ref_short": "Schott AG (2025) [supplement]", "ref_full": "Schott AG. Optical Glass Collection Datasheets. 2025-11-13. Sellmeier coefficients extracted via opticalglass library.", "comments": "P-LASF50. n_d = 1.80860, v_d = 40.46. Schott catalog data, supplementary.", "wl_min": 0.3, "wl_max": 2.5, "type": "formula1", "coeffs": [1.84910553, 0.09996173052723728, 0.329828674, 0.19683444515632928, 1.30400901, 9.792689523312786]}]

File: optical_core/materials/data/glass_P-LASF51.json
[{"source": "Schott", "ref_short": "Schott AG (2025) [supplement]", "ref_full": "Schott AG. Optical Glass Collection Datasheets. 2025-11-13. Sellmeier coefficients extracted via opticalglass library.", "comments": "P-LASF51. n_d = 1.81000, v_d = 40.93. Schott catalog data, supplementary.", "wl_min": 0.3, "wl_max": 2.5, "type": "formula1", "coeffs": [1.84568806, 0.09942311456598008, 0.3390016, 0.19444726843028676, 1.32418921, 9.891488411760891]}]

File: optical_core/materials/data/glass_P-PK53.json
[{"source": "Schott", "ref_short": "Schott AG (2025) [supplement]", "ref_full": "Schott AG. Optical Glass Collection Datasheets. 2025-11-13. Sellmeier coefficients extracted via opticalglass library.", "comments": "P-PK53. n_d = 1.52690, v_d = 66.22. Schott catalog data, supplementary.", "wl_min": 0.3, "wl_max": 2.5, "type": "formula1", "coeffs": [0.960316767, 0.07287201012734587, 0.340437227, 0.13231531808524666, 0.777865595, 10.338052524532849]}]

File: optical_core/materials/data/glass_P-SF67.json
[{"source": "Schott", "ref_short": "Schott AG (2025) [supplement]", "ref_full": "Schott AG. Optical Glass Collection Datasheets. 2025-11-13. Sellmeier coefficients extracted via opticalglass library.", "comments": "P-SF67. n_d = 1.90680, v_d = 21.4. Schott catalog data, supplementary.", "wl_min": 0.3, "wl_max": 2.5, "type": "formula1", "coeffs": [1.97464225, 0.12073620997861413, 0.467095921, 0.25880308325056717, 2.43154209, 12.547704770196022]}]

File: optical_core/materials/data/glass_P-SF68.json
[{"source": "Schott", "ref_short": "Schott AG (2025) [supplement]", "ref_full": "Schott AG. Optical Glass Collection Datasheets. 2025-11-13. Sellmeier coefficients extracted via opticalglass library.", "comments": "P-SF68. n_d = 2.00520, v_d = 21. Schott catalog data, supplementary.", "wl_min": 0.3, "wl_max": 2.5, "type": "formula1", "coeffs": [2.3330067, 0.12993783859984742, 0.452961396, 0.26759789330261924, 1.25172339, 10.895296186887258]}]

File: optical_core/materials/data/glass_P-SF69.json
[{"source": "Schott", "ref_short": "Schott AG (2025) [supplement]", "ref_full": "Schott AG. Optical Glass Collection Datasheets. 2025-11-13. Sellmeier coefficients extracted via opticalglass library.", "comments": "P-SF69. n_d = 1.72250, v_d = 29.23. Schott catalog data, supplementary.", "wl_min": 0.3, "wl_max": 2.5, "type": "formula1", "coeffs": [1.62594647, 0.11031621684956387, 0.235927609, 0.24509394219360053, 1.67434623, 12.068633228332029]}]

File: optical_core/materials/data/glass_P-SF8.json
[{"source": "Schott", "ref_short": "Schott AG (2025) [supplement]", "ref_full": "Schott AG. Optical Glass Collection Datasheets. 2025-11-13. Sellmeier coefficients extracted via opticalglass library.", "comments": "P-SF8. n_d = 1.68893, v_d = 31.25. Schott catalog data, supplementary.", "wl_min": 0.3, "wl_max": 2.5, "type": "formula1", "coeffs": [1.55370411, 0.10797345507114237, 0.206332561, 0.24126494917413926, 1.39708831, 11.434510396164761]}]

File: optical_core/materials/data/glass_P-SK57.json
[{"source": "Schott", "ref_short": "Schott AG (2025) [supplement]", "ref_full": "Schott AG. Optical Glass Collection Datasheets. 2025-11-13. Sellmeier coefficients extracted via opticalglass library.", "comments": "P-SK57. n_d = 1.58700, v_d = 59.6. Schott catalog data, supplementary.", "wl_min": 0.3, "wl_max": 2.5, "type": "formula1", "coeffs": [1.31053414, 0.08607422581702376, 0.169376189, 0.1595504587896882, 1.10987714, 10.380322104828926]}]

File: optical_core/materials/data/glass_P-SK57Q1.json
[{"source": "Schott", "ref_short": "Schott AG (2025) [supplement]", "ref_full": "Schott AG. Optical Glass Collection Datasheets. 2025-11-13. Sellmeier coefficients extracted via opticalglass library.", "comments": "P-SK57Q1. n_d = 1.58600, v_d = 59.5. Schott catalog data, supplementary.", "wl_min": 0.3, "wl_max": 2.5, "type": "formula1", "coeffs": [1.30536483, 0.08581426635472682, 0.171434328, 0.1599331257119675, 1.10117219, 10.330830557123663]}]

File: optical_core/materials/data/glass_P-SK58A.json
[{"source": "Schott", "ref_short": "Schott AG (2025) [supplement]", "ref_full": "Schott AG. Optical Glass Collection Datasheets. 2025-11-13. Sellmeier coefficients extracted via opticalglass library.", "comments": "P-SK58A. n_d = 1.58913, v_d = 61.15. Schott catalog data, supplementary.", "wl_min": 0.3, "wl_max": 2.5, "type": "formula1", "coeffs": [1.3167841, 0.08489508218972404, 0.171154756, 0.15673531669665264, 1.12501473, 10.136060773298471]}]

File: optical_core/materials/data/glass_P-SK60.json
[{"source": "Schott", "ref_short": "Schott AG (2025) [supplement]", "ref_full": "Schott AG. Optical Glass Collection Datasheets. 2025-11-13. Sellmeier coefficients extracted via opticalglass library.", "comments": "P-SK60. n_d = 1.61035, v_d = 57.9. Schott catalog data, supplementary.", "wl_min": 0.3, "wl_max": 2.5, "type": "formula1", "coeffs": [1.40790442, 0.08856536444908925, 0.143381417, 0.16963766238662922, 1.16513947, 10.26515450443879]}]

File: optical_core/materials/data/glass_SCHOTT RealView#U00ae 2.0 .json
[{"source": "Schott", "ref_short": "Schott AG (2025) [supplement]", "ref_full": "Schott AG. Optical Glass Collection Datasheets. 2025-11-13. Sellmeier coefficients extracted via opticalglass library.", "comments": "SCHOTT RealView® 2.0 . n_d = 2.00102, v_d = 29.14. Schott catalog data, supplementary.", "wl_min": 0.3, "wl_max": 2.5, "type": "formula1", "coeffs": [2.41000782, 0.11557690643030726, 0.420635256, 0.2367516109765676, 2.03850726, 11.750928048456428]}]

File: optical_core/materials/data/glass_SF1.json
[{"source": "Schott", "ref_short": "Schott AG (2025) [supplement]", "ref_full": "Schott AG. Optical Glass Collection Datasheets. 2025-11-13. Sellmeier coefficients extracted via opticalglass library.", "comments": "SF1. n_d = 1.71736, v_d = 29.51. Schott catalog data, supplementary.", "wl_min": 0.3, "wl_max": 2.5, "type": "formula1", "coeffs": [1.55912923, 0.11021841996690027, 0.284246288, 0.23120316650080724, 0.968842926, 10.59126097308531]}]

File: optical_core/materials/data/glass_SF10.json
[{"source": "Schott", "ref_short": "Schott AG (2025) [supplement]", "ref_full": "Schott AG. Optical Glass Collection Datasheets. 2025-11-13. Sellmeier coefficients extracted via opticalglass library.", "comments": "SF10. n_d = 1.72825, v_d = 28.41. Schott catalog data, supplementary.", "wl_min": 0.3, "wl_max": 2.5, "type": "formula1", "coeffs": [1.61625977, 0.11293119985194526, 0.259229334, 0.2412434359728778, 1.07762317, 10.798503600036442]}]

File: optical_core/materials/data/glass_SF11.json
[{"source": "Schott", "ref_short": "Schott AG (2025) [supplement]", "ref_full": "Schott AG. Optical Glass Collection Datasheets. 2025-11-13. Sellmeier coefficients extracted via opticalglass library.", "comments": "SF11. n_d = 1.78472, v_d = 25.76. Schott catalog data, supplementary.", "wl_min": 0.3, "wl_max": 2.5, "type": "formula1", "coeffs": [1.73848403, 0.11664844791080592, 0.311168974, 0.2481855078363763, 1.17490871, 11.041861754251409]}]

File: optical_core/materials/data/glass_SF2.json
[{"source": "Schott", "ref_short": "Schott AG (2025) [supplement]", "ref_full": "Schott AG. Optical Glass Collection Datasheets. 2025-11-13. Sellmeier coefficients extracted via opticalglass library.", "comments": "SF2. n_d = 1.64769, v_d = 33.85. Schott catalog data, supplementary.", "wl_min": 0.3, "wl_max": 2.5, "type": "formula1", "coeffs": [1.40301821, 0.10285692295611414, 0.231767504, 0.2220871401049597, 0.939056586, 10.60216746707955]}]

File: optical_core/materials/data/glass_SF3.json
[{"source": "Schott", "ref_short": "Schott AG (2025) [supplement]", "ref_full": "Schott AG. Optical Glass Collection Datasheets. 2025-11-13. Sellmeier coefficients extracted via opticalglass library.", "comments": "SF3. n_d = 1.74000, v_d = 28.2. Schott catalog data, supplementary.", "wl_min": 0.3, "wl_max": 2.5, "type": "formula1", "coeffs": [1.57230542, 0.10971881470376901, 0.339661149, 0.23056530159588196, 1.03593712, 10.954696755273511]}]

File: optical_core/materials/data/glass_SF4.json
[{"source": "Schott", "ref_short": "Schott AG (2025) [supplement]", "ref_full": "Schott AG. Optical Glass Collection Datasheets. 2025-11-13. Sellmeier coefficients extracted via opticalglass library.", "comments": "SF4. n_d = 1.75520, v_d = 27.58. Schott catalog data, supplementary.", "wl_min": 0.3, "wl_max": 2.5, "type": "formula1", "coeffs": [1.61957826, 0.11202772156926159, 0.339493189, 0.23335805578552457, 1.02566931, 10.846760898996529]}]

File: optical_core/materials/data/glass_SF5.json
[{"source": "Schott", "ref_short": "Schott AG (2025) [supplement]", "ref_full": "Schott AG. Optical Glass Collection Datasheets. 2025-11-13. Sellmeier coefficients extracted via opticalglass library.", "comments": "SF5. n_d = 1.67270, v_d = 32.21. Schott catalog data, supplementary.", "wl_min": 0.3, "wl_max": 2.5, "type": "formula1", "coeffs": [1.46141885, 0.1057478727918439, 0.247713019, 0.22552043565938765, 0.949995832, 10.584984081235078]}]

File: optical_core/materials/data/glass_SF56A.json
[{"source": "Schott", "ref_short": "Schott AG (2025) [supplement]", "ref_full": "Schott AG. Optical Glass Collection Datasheets. 2025-11-13. Sellmeier coefficients extracted via opticalglass library.", "comments": "SF56A. n_d = 1.78470, v_d = 26.08. Schott catalog data, supplementary.", "wl_min": 0.3, "wl_max": 2.5, "type": "formula1", "coeffs": [1.70579259, 0.1157042345811077, 0.344223052, 0.24074085818572635, 1.09601828, 11.027965542202242]}]

File: optical_core/materials/data/glass_SF57.json
[{"source": "Schott", "ref_short": "Schott AG (2025) [supplement]", "ref_full": "Schott AG. Optical Glass Collection Datasheets. 2025-11-13. Sellmeier coefficients extracted via opticalglass library.", "comments": "SF57. n_d = 1.84666, v_d = 23.83. Schott catalog data, supplementary.", "wl_min": 0.3, "wl_max": 2.5, "type": "formula1", "coeffs": [1.81651371, 0.11987668580670721, 0.428893641, 0.24347508537836063, 1.07186278, 11.019071739488767]}]

File: optical_core/materials/data/glass_SF57HT.json
[{"source": "Schott", "ref_short": "Schott AG (2025) [supplement]", "ref_full": "Schott AG. Optical Glass Collection Datasheets. 2025-11-13. Sellmeier coefficients extracted via opticalglass library.", "comments": "SF57HT. n_d = 1.84666, v_d = 23.83. Schott catalog data, supplementary.", "wl_min": 0.3, "wl_max": 2.5, "type": "formula1", "coeffs": [1.81651371, 0.11987668580670721, 0.428893641, 0.24347508537836063, 1.07186278, 11.019071739488767]}]

File: optical_core/materials/data/glass_SF57HTultra.json
[{"source": "Schott", "ref_short": "Schott AG (2025) [supplement]", "ref_full": "Schott AG. Optical Glass Collection Datasheets. 2025-11-13. Sellmeier coefficients extracted via opticalglass library.", "comments": "SF57HTultra. n_d = 1.84666, v_d = 23.83. Schott catalog data, supplementary.", "wl_min": 0.3, "wl_max": 2.5, "type": "formula1", "coeffs": [1.81651371, 0.11987668580670721, 0.428893641, 0.24347508537836063, 1.07186278, 11.019071739488767]}]

File: optical_core/materials/data/glass_SF6.json
[{"source": "Schott", "ref_short": "Schott AG (2025) [supplement]", "ref_full": "Schott AG. Optical Glass Collection Datasheets. 2025-11-13. Sellmeier coefficients extracted via opticalglass library.", "comments": "SF6. n_d = 1.80518, v_d = 25.43. Schott catalog data, supplementary.", "wl_min": 0.3, "wl_max": 2.5, "type": "formula1", "coeffs": [1.72448482, 0.11613438207524936, 0.390104889, 0.2386038757019676, 1.04572858, 10.888396805774486]}]

File: optical_core/materials/data/glass_SF6G05.json
[{"source": "Schott", "ref_short": "Schott AG (2025) [supplement]", "ref_full": "Schott AG. Optical Glass Collection Datasheets. 2025-11-13. Sellmeier coefficients extracted via opticalglass library.", "comments": "SF6G05. n_d = 1.80906, v_d = 25.27. Schott catalog data, supplementary.", "wl_min": 0.3, "wl_max": 2.5, "type": "formula1", "coeffs": [1.62113942, 0.1065265187641087, 0.506586092, 0.23148222890753406, 10.4032298, 33.449014634216056]}]

File: optical_core/materials/data/glass_SF6HT.json
[{"source": "Schott", "ref_short": "Schott AG (2025) [supplement]", "ref_full": "Schott AG. Optical Glass Collection Datasheets. 2025-11-13. Sellmeier coefficients extracted via opticalglass library.", "comments": "SF6HT. n_d = 1.80518, v_d = 25.43. Schott catalog data, supplementary.", "wl_min": 0.3, "wl_max": 2.5, "type": "formula1", "coeffs": [1.72448482, 0.11613438207524936, 0.390104889, 0.2386038757019676, 1.04572858, 10.888396805774486]}]

File: optical_core/materials/data/glass_SFL57.json
[{"source": "Schott", "ref_short": "Schott AG (2025) [supplement]", "ref_full": "Schott AG. Optical Glass Collection Datasheets. 2025-11-13. Sellmeier coefficients extracted via opticalglass library.", "comments": "SFL57. n_d = 1.84666, v_d = 23.62. Schott catalog data, supplementary.", "wl_min": 0.3, "wl_max": 2.5, "type": "formula1", "coeffs": [1.88742326, 0.12080535625542438, 0.360534025, 0.25459751491324495, 2.26189313, 13.268843619547258]}]

File: optical_core/materials/data/glass_SFL6.json
[{"source": "Schott", "ref_short": "Schott AG (2025) [supplement]", "ref_full": "Schott AG. Optical Glass Collection Datasheets. 2025-11-13. Sellmeier coefficients extracted via opticalglass library.", "comments": "SFL6. n_d = 1.80518, v_d = 25.39. Schott catalog data, supplementary.", "wl_min": 0.3, "wl_max": 2.5, "type": "formula1", "coeffs": [1.78922056, 0.11625985420599838, 0.328427448, 0.24954550667162895, 2.01639441, 12.96204895068677]}]

File: optical_core/materials/data/Al2O3.json (part 2 of 3)
[3.79939, 1.57219, 0.00146], [3.81679, 1.57162, 0.00149], [3.83436, 1.57104, 0.00151], [3.85208, 1.57045, 0.00154], [3.86997, 1.56985, 0.00156], [3.88802, 1.56924, 0.00159], [3.90625, 1.56863, 0.00161], [3.92465, 1.568, 0.00164], [3.94322, 1.56736, 0.00166], [3.96197, 1.56671, 0.00169], [3.98089, 1.56606, 0.00172], [4.0, 1.56539, 0.00175], [4.01929, 1.56471, 0.00178], [4.03877, 1.56402, 0.00181], [4.05844, 1.56332, 0.00184], [4.0783, 1.56261, 0.00187], [4.09836, 1.56189, 0.0019], [4.11862, 1.56115, 0.00194], [4.13907, 1.56041, 0.00197], [4.15973, 1.55965, 0.00201], [4.1806, 1.55887, 0.00204], [4.20168, 1.55809, 0.00208], [4.22297, 1.55729, 0.00212], [4.24448, 1.55648, 0.00215], [4.26621, 1.55565, 0.00219], [4.28816, 1.55481, 0.00223], [4.31034, 1.55395, 0.00228], [4.33276, 1.55308, 0.00232], [4.3554, 1.5522, 0.00236], [4.37828, 1.5513, 0.00241], [4.40141, 1.55038, 0.00245], [4.42478, 1.54945, 0.0025], [4.4484, 1.5485, 0.00255], [4.47227, 1.54753, 0.0026], [4.4964, 1.54654, 0.00265], [4.5208, 1.54554, 0.0027], [4.54545, 1.54451, 0.00276], [4.57038, 1.54347, 0.00281], [4.59559, 1.54241, 0.00287], [4.62107, 1.54133, 0.00293], [4.64684, 1.54023, 0.00299], [4.6729, 1.5391, 0.00305], [4.69925, 1.53796, 0.00312], [4.7259, 1.53679, 0.00318], [4.75285, 1.5356, 0.00325], [4.78011, 1.53438, 0.00332], [4.80769, 1.53314, 0.00339], [4.83559, 1.53188, 0.00347], [4.86381, 1.53059, 0.00354], [4.89237, 1.52927, 0.00362], [4.92126, 1.52793, 0.0037], [4.9505, 1.52656, 0.00379], [4.98008, 1.52515, 0.00387], [5.01002, 1.52372, 0.00396], [5.04032, 1.52226, 0.00405], [5.07099, 1.52077, 0.00415], [5.10204, 1.51925, 0.00425], [5.13347, 1.51769, 0.00435], [5.16529, 1.5161, 0.00446], [5.19751, 1.51447, 0.00456], [5.23013, 1.5128, 0.00468], [5.26316, 1.5111, 0.00479], [5.29661, 1.50936, 0.00491], [5.33049, 1.50758, 0.00504], [5.36481, 1.50575, 0.00517], [5.39957, 1.50389, 0.0053], [5.43478, 1.50198, 0.00544], [5.47046, 1.50002, 0.00559], [5.50661, 1.49801, 0.00574], [5.54324, 1.49596, 0.00589], [5.58036, 1.49386, 0.00605], [5.61798, 1.4917, 0.00622], [5.65611, 1.48949, 0.0064], [5.69476, 1.48722, 0.00658], [5.73394, 1.4849, 0.00677], [5.77367, 1.48251, 0.00696], [5.81395, 1.48006, 0.00717], [5.8548, 1.47755, 0.00738], [5.89623, 1.47497, 0.0076], [5.93824, 1.47232, 0.00784], [5.98086, 1.46959, 0.00808], [6.0241, 1.46679, 0.00833], [6.06796, 1.46391, 0.0086], [6.11247, 1.46095, 0.00887], [6.15764, 1.4579, 0.00916], [6.20347, 1.45476, 0.00947], [6.25, 1.45154, 0.00979], [6.29723, 1.44821, 0.01012], [6.34518, 1.44478, 0.01047], [6.39386, 1.44125, 0.01084], [6.4433, 1.43761, 0.01122], [6.49351, 1.43385, 0.01163], [6.5445, 1.42997, 0.01205], [6.59631, 1.42597, 0.0125], [6.64894, 1.42183, 0.01298], [6.70241, 1.41756, 0.01348], [6.75676, 1.41314, 0.01401], [6.81199, 1.40857, 0.01457], [6.86813, 1.40383, 0.01516], [6.92521, 1.39893, 0.01579], [6.98324, 1.39385, 0.01645], [7.04225, 1.38859, 0.01716], [7.10227, 1.38313, 0.01791], [7.16332, 1.37746, 0.01871], [7.22543, 1.37157, 0.01956], [7.28863, 1.36545, 0.02047], [7.35294, 1.35908, 0.02144], [7.4184, 1.35245, 0.02248], [7.48503, 1.34554, 0.02359], [7.55287, 1.33834, 0.02479], [7.62195, 1.33082, 0.02607], [7.69231, 1.32298, 0.02746], [7.76398, 1.31477, 0.02896], [7.83699, 1.30619, 0.03058], [7.91139, 1.29719, 0.03233], [7.98722, 1.28776, 0.03423], [8.06452, 1.27786, 0.03631], [8.14332, 1.26745, 0.03857], [8.22368, 1.2565, 0.04104], [8.30565, 1.24496, 0.04376], [8.38926, 1.23279, 0.04675], [8.47458, 1.21992, 0.05005], [8.56164, 1.20631, 0.0537], [8.65052, 1.19187, 0.05776], [8.74126, 1.17654, 0.0623], [8.83392, 1.16024, 0.06737], [8.92857, 1.14287, 0.07309], [9.02527, 1.12432, 0.07956], [9.12409, 1.10448, 0.08692], [9.22509, 1.08321, 0.09533], [9.32836, 1.06037, 0.10502], [9.43396, 1.03581, 0.11625], [9.54198, 1.00935, 0.12937], [9.65251, 0.98083, 0.14482], [9.76563, 0.95009, 0.16316], [9.88142, 0.91704, 0.18515], [10.0, 0.88168, 0.21175], [10.12146, 0.84424, 0.24417], [10.2459, 0.80537, 0.28389], [10.37344, 0.76638, 0.33252], [10.5042, 0.72943, 0.39147], [10.6383, 0.69758, 0.46134], [10.77586, 0.67413, 0.54138], [10.91703, 0.66176, 0.62961], [11.06195, 0.66208, 0.7236], [11.21076, 0.67587, 0.8212], [11.36364, 0.70376, 0.92076], [11.52074, 0.74675, 1.02086], [11.68224, 0.80644, 1.11982], [11.84834, 0.88502, 1.21509], [12.01923, 0.98498, 1.30251], [12.19512, 1.10822, 1.37557], [12.37624, 1.25437, 1.42491], [12.56281, 1.41821, 1.43915], [12.7551, 1.58722, 1.40823], [12.95337, 1.74235, 1.32918], [13.15789, 1.86415, 1.21053], [13.36898, 1.9411, 1.07018], [13.58696, 1.97331, 0.92738], [13.81215, 1.96897, 0.7958], [14.04494, 1.93866, 0.68192], [14.28571, 1.89145, 0.5869]], "wl_min": 1.53941, "wl_max": 14.28571}, {"source": "Malitson-e", "ref_short": "Malitson (1972)", "ref_full": "1) I. H. Malitson and M. J. Dodge.\nRefractive index and birefringence of synthetic sapphire.\n<a href=\"http://www.opticsinfobase.org/josa/abstract.cfm?uri=josa-62-11-1336\"><i>J. Opt. Soc. Am.</i> <b>62</b>, 1405 (1972)</a><br>\n2) M. J. Dodge.\n\"Refractive index\"\nin Handbook of Laser Science and Technology, Volume IV, Optical Materials: Part 2, CRC Press, Boca Raton, 1986, p. 30<br>\n* Ref. 1 is a talk abstract in a conference program; Ref. 2 provides a dispersion formula", "comments": "Synthetic sapphire, Extraordinary ray (e), 20 °C", "wl_min": 0.2, "wl_max": 5.0, "direction": "e", "type": "formula1", "coeffs": [1.5039759, 0.0740288, 0.55069141, 0.1216529, 6.5927379, 20.072248]}, {"source": "Malitson-o", "ref_short": "Malitson (1972)", "ref_full": "1) I. H. Malitson and M. J. Dodge.\nRefractive index and birefringence of synthetic sapphire.\n<a href=\"http://www.opticsinfobase.org/josa/abstract.cfm?uri=josa-62-11-1336\"><i>J. Opt. Soc. Am.</i> <b>62</b>, 1405 (1972)</a><br>\n2) M. J. Dodge.\n\"Refractive index\"\nin Handbook of Laser Science and Technology, Volume IV, Optical Materials: Part 2, CRC Press, Boca Raton, 1986, p. 30<br>\n* Ref. 1 is a talk abstract in a conference program; Ref. 2 provides a dispersion formula", "comments": "Synthetic sapphire, Ordinary ray (o), 20 °C", "wl_min": 0.2, "wl_max": 5.0, "direction": "o", "type": "formula1", "coeffs": [1.4313493, 0.0726631, 0.65054713, 0.1193242, 5.3414021, 18.028251]}, {"source": "Malitson", "ref_short": "Malitson (1962)", "ref_full": "I. H. Malitson.\nRefraction and dispersion of synthetic sapphire.\n<a href=\"https://doi.org/10.1364/JOSA.52.001377\"><i>J. Opt. Soc. Am.</i> <b>52</b>, 1377-1379 (1962)</a>", "comments": "Synthetic sapphire, Ordinary ray (o), 24 °C", "wl_min": 0.2652, "wl_max": 5.577, "direction": "o", "type": "formula1", "coeffs": [1.023798, 0.06144821, 1.058264, 0.1106997, 5.280792, 17.92656]}, {"source": "Querry-e", "ref_short": "Querry (1985)", "ref_full": "M. R. Querry. Optical constants, <a href=\"https://apps.dtic.mil/sti/citations/ADA158623\"><i>Contractor Report</i> CRDC-CR-85034 (1985)</a>", "comments": "α-Al<sub>2</sub>O<sub>3</sub> (Sapphire). Extraordinary ray (e).", "direction": "e", "type": "tabulated_nk", "pts": [[0.21, 1.804, -0.048], [0.22, 1.79, -0.035], [0.23, 1.78, -0.024], [0.24, 1.768, -0.017], [0.25, 1.763, -0.014], [0.26, 1.755, -0.008], [0.27, 1.751, -0.003], [0.28, 1.748, 0.0], [0.29, 1.743, 0.002], [0.3, 1.738, 0.008], [0.31, 1.738, 0.01], [0.32, 1.738, 0.012], [0.33, 1.737, 0.013], [0.34, 1.736, 0.014], [0.35, 1.734, 0.015], [0.36, 1.733, 0.017], [0.37, 1.733, 0.018], [0.38, 1.733, 0.018], [0.39, 1.733, 0.018], [0.4, 1.732, 0.018], [0.41, 1.731, 0.019], [0.42, 1.73, 0.019], [0.43, 1.73, 0.02], [0.44, 1.73, 0.02], [0.45, 1.73, 0.02], [0.46, 1.73, 0.02], [0.47, 1.73, 0.02], [0.48, 1.729, 0.02], [0.49, 1.729, 0.021], [0.5, 1.729, 0.02], [0.51, 1.729, 0.021], [0.52, 1.729, 0.02], [0.53, 1.729, 0.02], [0.54, 1.729, 0.02], [0.55, 1.729, 0.02], [0.56, 1.728, 0.02], [0.57, 1.728, 0.02], [0.58, 1.728, 0.02], [0.59, 1.728, 0.02], [0.6, 1.728, 0.02], [0.61, 1.728, 0.02], [0.62, 1.728, 0.02], [0.63, 1.728, 0.02], [0.64, 1.727, 0.019], [0.65, 1.727, 0.02], [0.66, 1.727, 0.02], [0.67, 1.727, 0.02], [0.68, 1.727, 0.02], [0.69, 1.727, 0.02], [0.7, 1.727, 0.02], [0.71, 1.727, 0.02], [0.72, 1.727, 0.019], [0.73, 1.727, 0.02], [0.74, 1.727, 0.02], [0.75, 1.727, 0.02], [0.76, 1.727, 0.02], [0.77, 1.727, 0.02], [0.78, 1.727, 0.019], [0.79, 1.727, 0.019], [0.8, 1.727, 0.019], [0.81, 1.726, 0.019], [0.82, 1.726, 0.019], [0.83, 1.726, 0.02], [0.84, 1.726, 0.019], [0.85, 1.726, 0.019], [0.86, 1.726, 0.019], [0.87, 1.726, 0.019], [0.88, 1.726, 0.019], [0.89, 1.726, 0.019], [0.9, 1.726, 0.019], [0.91, 1.726, 0.019], [0.92, 1.726, 0.019], [0.93, 1.726, 0.019], [0.94, 1.726, 0.019], [0.95, 1.726, 0.019], [0.96, 1.726, 0.019], [0.97, 1.726, 0.019], [0.98, 1.726, 0.019], [0.99, 1.726, 0.019], [1.0, 1.726, 0.019], [1.01, 1.726, 0.019], [1.02, 1.726, 0.019], [1.03, 1.726, 0.019], [1.04, 1.726, 0.019], [1.05, 1.726, 0.019], [1.06, 1.726, 0.019], [1.07, 1.726, 0.018], [1.08, 1.726, 0.019], [1.09, 1.726, 0.019], [1.1, 1.726, 0.019], [1.11, 1.726, 0.019], [1.12, 1.726, 0.019], [1.13, 1.726, 0.019], [1.14, 1.726, 0.019], [1.15, 1.726, 0.018], [1.16, 1.725, 0.018], [1.17, 1.725, 0.019], [1.18, 1.725, 0.019], [1.19, 1.725, 0.019], [1.2, 1.725, 0.02], [1.21, 1.726, 0.019], [1.22, 1.726, 0.019], [1.23, 1.726, 0.019], [1.24, 1.726, 0.019], [1.25, 1.726, 0.019], [1.26, 1.726, 0.018], [1.27, 1.726, 0.018], [1.28, 1.726, 0.018], [1.29, 1.725, 0.018], [1.3, 1.725, 0.018], [1.31, 1.725, 0.017], [1.32, 1.725, 0.017], [1.33, 1.724, 0.018], [1.34, 1.724, 0.018], [1.35, 1.724, 0.018], [1.36, 1.724, 0.018], [1.37, 1.724, 0.018], [1.38, 1.724, 0.018], [1.39, 1.724, 0.018], [1.4, 1.724, 0.018], [1.41, 1.725, 0.018], [1.42, 1.725, 0.018], [1.43, 1.724, 0.018], [1.44, 1.724, 0.018], [1.45, 1.725, 0.017], [1.46, 1.725, 0.017], [1.47, 1.724, 0.017], [1.48, 1.724, 0.017], [1.49, 1.724, 0.017], [1.5, 1.724, 0.016], [1.51, 1.724, 0.016], [1.52, 1.723, 0.016], [1.53, 1.725, 0.017], [1.54, 1.723, 0.016], [1.55, 1.723, 0.016], [1.56, 1.723, 0.016], [1.57, 1.723, 0.015], [1.58, 1.722, 0.016], [1.59, 1.722, 0.016], [1.6, 1.722, 0.016], [1.61, 1.722, 0.016], [1.62, 1.721, 0.016], [1.63, 1.721, 0.015], [1.64, 1.721, 0.016], [1.65, 1.721, 0.016], [1.66, 1.721, 0.016], [1.67, 1.721, 0.016], [1.68, 1.721, 0.016], [1.69, 1.721, 0.017], [1.7, 1.721, 0.017], [1.71, 1.721, 0.017], [1.72, 1.721, 0.016], [1.73, 1.72, 0.016], [1.74, 1.72, 0.017], [1.75, 1.72, 0.016], [1.76, 1.72, 0.016], [1.77, 1.72, 0.017], [1.78, 1.72, 0.015], [1.79, 1.72, 0.015], [1.8, 1.719, 0.015], [1.81, 1.719, 0.015], [1.82, 1.718, 0.015], [1.83, 1.718, 0.015], [1.84, 1.718, 0.015], [1.85, 1.717, 0.015], [1.86, 1.716, 0.016], [1.87, 1.716, 0.016], [1.88, 1.717, 0.018], [1.89, 1.717, 0.018], [1.9, 1.718, 0.017], [1.91, 1.718, 0.016], [1.92, 1.718, 0.017], [1.93, 1.717, 0.017], [1.94, 1.718, 0.016], [1.95, 1.718, 0.016], [1.96, 1.718, 0.015], [1.97, 1.717, 0.015], [1.98, 1.717, 0.015], [1.99, 1.716, 0.015], [2.0, 1.716, 0.015], [2.01, 1.715, 0.015], [2.02, 1.715, 0.015], [2.03, 1.715, 0.015], [2.04, 1.714, 0.015], [2.05, 1.714, 0.015], [2.06, 1.714, 0.015], [2.07, 1.714, 0.015], [2.08, 1.714, 0.015], [2.09, 1.714, 0.015], [2.1, 1.714, 0.016], [2.11, 1.713, 0.016], [2.12, 1.713, 0.015], [2.13, 1.713, 0.015], [2.14, 1.712, 0.015], [2.15, 1.712, 0.016], [2.16, 1.712, 0.016], [2.17, 1.712, 0.016], [2.18, 1.712, 0.016], [2.19, 1.712, 0.016], [2.2, 1.711, 0.016], [2.21, 1.711, 0.016], [2.22, 1.711, 0.017], [2.23, 1.711, 0.017], [2.24, 1.711, 0.017], [2.25, 1.711, 0.017], [2.26, 1.711, 0.016], [2.27, 1.711, 0.017], [2.28, 1.711, 0.016], [2.29, 1.711, 0.016], [2.3, 1.711, 0.016], [2.31, 1.71, 0.016], [2.32, 1.71, 0.016], [2.33, 1.71, 0.016], [2.34, 1.71, 0.016], [2.35, 1.71, 0.016], [2.36, 1.71, 0.016], [2.37, 1.709, 0.016], [2.38, 1.709, 0.016], [2.39, 1.709, 0.017], [2.4, 1.709, 0.015], [2.41, 1.709, 0.016], [2.42, 1.709, 0.015], [2.43, 1.709, 0.015], [2.44, 1.709, 0.016], [2.45, 1.709, 0.015], [2.46, 1.709, 0.014], [2.47, 1.708, 0.014], [2.48, 1.708, 0.013], [2.49, 1.707, 0.013], [2.5, 1.706, 0.014], [2.5063, 1.707, 0.013], [2.5126, 1.706, 0.012], [2.5189, 1.706, 0.012], [2.5253, 1.705, 0.012], [2.5316, 1.705, 0.013], [2.5381, 1.704, 0.013], [2.5445, 1.704, 0.012], [2.551, 1.704, 0.012], [2.5575, 1.703, 0.012], [2.5641, 1.703, 0.013], [2.5707, 1.703, 0.013], [2.5773, 1.702, 0.012], [2.584, 1.702, 0.012], [2.5907, 1.701, 0.012], [2.5974, 1.701, 0.012], [2.6042, 1.7, 0.013], [2.611, 1.7, 0.013], [2.6178, 1.699, 0.013], [2.6247, 1.699, 0.013], [2.6316, 1.699, 0.014], [2.6385, 1.698, 0.015], [2.6455, 1.698, 0.015], [2.6525, 1.698, 0.015], [2.6596, 1.698, 0.014], [2.6667, 1.698, 0.015], [2.6738, 1.698, 0.016], [2.681, 1.698, 0.016], [2.6882, 1.698, 0.016], [2.6954, 1.698, 0.015], [2.7027, 1.698, 0.015], [2.71, 1.697, 0.016], [2.7174, 1.697, 0.016], [2.7248, 1.696, 0.016], [2.7322, 1.696, 0.016], [2.7397, 1.697, 0.017], [2.7473, 1.697, 0.017], [2.7548, 1.697, 0.018], [2.7624, 1.697, 0.017], [2.7701, 1.697, 0.016], [2.7778, 1.697, 0.015], [2.7855, 1.697, 0.016], [2.7933, 1.696, 0.016], [2.8011, 1.696, 0.016], [2.809, 1.695, 0.016], [2.8169, 1.695, 0.016], [2.8249, 1.695, 0.016], [2.8329, 1.695, 0.017], [2.8409, 1.695, 0.017], [2.849, 1.695, 0.016], [2.8571, 1.694, 0.016], [2.8653, 1.694, 0.016], [2.8736, 1.694, 0.016], [2.8818, 1.694, 0.017], [2.8902, 1.693, 0.017], [2.8986, 1.693, 0.016], [2.907, 1.693, 0.016], [2.9155, 1.692, 0.016], [2.924, 1.692, 0.017], [2.9326, 1.692, 0.017], [2.9412, 1.691, 0.017], [2.9499, 1.691, 0.016], [2.9586, 1.691, 0.017], [2.9674, 1.69, 0.017], [2.9762, 1.69, 0.018], [2.9851, 1.69, 0.018], [2.994, 1.69, 0.018], [3.003, 1.69, 0.018], [3.012, 1.69, 0.018], [3.0211, 1.69, 0.019], [3.0303, 1.689, 0.018], [3.0395, 1.689, 0.018], [3.0488, 1.689, 0.017], [3.0581, 1.688, 0.018], [3.0675, 1.688, 0.019], [3.0769, 1.688, 0.019], [3.0864, 1.688, 0.018], [3.096, 1.687, 0.017], [3.1056, 1.687, 0.018], [3.1153, 1.686, 0.019], [3.125, 1.686, 0.02], [3.1348, 1.686, 0.019], [3.1447, 1.687, 0.019], [3.1546, 1.686, 0.018], [3.1646, 1.686, 0.019], [3.1746, 1.685, 0.019], [3.1847, 1.685, 0.019], [3.1949, 1.685, 0.019], [3.2051, 1.684, 0.019], [3.2154, 1.684, 0.019], [3.2258, 1.684, 0.02], [3.2362, 1.684, 0.02], [3.2468, 1.684, 0.019], [3.2573, 1.683, 0.019], [3.268, 1.683, 0.019], [3.2787, 1.683, 0.02], [3.2895, 1.683, 0.021], [3.3003, 1.683, 0.02], [3.3113, 1.683, 0.019], [3.3223, 1.683, 0.019], [3.3333, 1.682, 0.019], [3.3445, 1.682, 0.02], [3.3557, 1.682, 0.019], [3.367, 1.681, 0.019], [3.3784, 1.681, 0.018], [3.3898, 1.681, 0.018], [3.4014, 1.68, 0.019], [3.413, 1.68, 0.019], [3.4247, 1.679, 0.018], [3.4364, 1.678, 0.018], [3.4483, 1.678, 0.018], [3.4602, 1.678, 0.019], [3.4722, 1.678, 0.019], [3.4843, 1.677, 0.018], [3.4965, 1.677, 0.017], [3.5088, 1.676, 0.017], [3.5211, 1.676, 0.017], [3.5336, 1.675, 0.018], [3.5461, 1.675, 0.018], [3.5587, 1.674, 0.017], [3.5714, 1.674, 0.017], [3.5842, 1.673, 0.017], [3.5971, 1.673, 0.018], [3.6101, 1.672, 0.018], [3.6232, 1.671, 0.017], [3.6364, 1.67, 0.017], [3.6496, 1.67, 0.017], [3.663, 1.669, 0.017], [3.6765, 1.669, 0.018], [3.69, 1.668, 0.018], [3.7037, 1.667, 0.017], [3.7175, 1.667, 0.017], [3.7313, 1.666, 0.018], [3.7453, 1.665, 0.019], [3.7594, 1.665, 0.019], [3.7736, 1.665, 0.018], [3.7879, 1.664, 0.017], [3.8023, 1.663, 0.018], [3.8166, 1.662, 0.019], [3.8314, 1.661, 0.019], [3.8462, 1.661, 0.019], [3.861, 1.661, 0.019], [3.876, 1.66, 0.019], [3.8911, 1.66, 0.02], [3.9063, 1.659, 0.02], [3.9216, 1.659, 0.019], [3.937, 1.658, 0.018], [3.9526, 1.657, 0.018], [3.9683, 1.656, 0.019], [3.9841, 1.655, 0.02], [4.0, 1.654, 0.02], [4.0161, 1.653, 0.019], [4.0323, 1.653, 0.019], [4.0486, 1.652, 0.02], [4.065, 1.651, 0.021], [4.0816, 1.651, 0.022], [4.0984, 1.651, 0.021], [4.1152, 1.65, 0.02], [4.1322, 1.649, 0.021], [4.1494, 1.648, 0.021], [4.1667, 1.647, 0.023], [4.1841, 1.647, 0.022], [4.2017, 1.646, 0.022], [4.2194, 1.646, 0.022], [4.2373, 1.646, 0.022], [4.2553, 1.645, 0.023], [4.2735, 1.644, 0.023], [4.2918, 1.643, 0.022], [4.3103, 1.643, 0.021], [4.329, 1.642, 0.021], [4.3478, 1.641, 0.022], [4.3668, 1.64, 0.022], [4.386, 1.638, 0.021], [4.4053, 1.637, 0.021], [4.4248, 1.636, 0.021], [4.4444, 1.635, 0.022], [4.4643, 1.634, 0.023], [4.4843, 1.633, 0.023], [4.5045, 1.632, 0.022], [4.5249, 1.631, 0.021], [4.5455, 1.63, 0.023], [4.5662, 1.629, 0.024], [4.5872, 1.628, 0.024], [4.6083, 1.627, 0.023], [4.6296, 1.626, 0.022], [4.6512, 1.625, 0.024], [4.6729, 1.624, 0.025], [4.6948, 1.623, 0.025], [4.717, 1.622, 0.025], [4.7393, 1.621, 0.024], [4.7619, 1.62, 0.024], [4.7847, 1.619, 0.025], [4.8077, 1.618, 0.026], [4.8309, 1.616, 0.025], [4.8544, 1.615, 0.025], [4.878, 1.614, 0.025], [4.902, 1.613, 0.026], [4.9261, 1.611, 0.027], [4.9505, 1.61, 0.027], [4.9751, 1.609, 0.027], [5.0, 1.608, 0.026], [5.0251, 1.607, 0.027], [5.0505, 1.606, 0.028], [5.0761, 1.604, 0.028], [5.102, 1.603, 0.027], [5.1232, 1.602, 0.027], [5.1546, 1.601, 0.027], [5.1817, 1.599, 0.028], [5.2083, 1.598, 0.029], [5.2356, 1.597, 0.028], [5.2632, 1.596, 0.027], [5.291, 1.594, 0.026], [5.3191, 1.593, 0.027], [5.3476, 1.591, 0.027], [5.3763, 1.589, 0.027], [5.4054, 1.587, 0.026], [5.4349, 1.585, 0.025], [5.4645, 1.583, 0.026], [5.4945, 1.581, 0.027], [5.5249, 1.579, 0.027], [5.5556, 1.577, 0.026], [5.5866, 1.575, 0.025], [5.618, 1.573, 0.026], [5.6497, 1.57, 0.027], [5.6818, 1.568, 0.028], [5.7143, 1.566, 0.027], [5.7471, 1.563, 0.026], [5.7803, 1.561, 0.026], [5.814, 1.558, 0.027], [5.848, 1.556, 0.028], [5.8824, 1.554, 0.028], [5.9172, 1.551, 0.028], [5.9524, 1.549, 0.027], [5.988, 1.546, 0.028], [6.0241, 1.543, 0.029], [6.0606, 1.54, 0.029], [6.0976, 1.538, 0.029], [6.135, 1.535, 0.028], [6.1728, 1.532, 0.029], [6.2112, 1.529, 0.03], [6.25, 1.526, 0.031], [6.2893, 1.523, 0.03], [6.3291, 1.52, 0.029], [6.3694, 1.517, 0.029], [6.4103, 1.513, 0.03], [6.4516, 1.51, 0.031], [6.4935, 1.507, 0.031], [6.5359, 1.503, 0.03], [6.5789, 1.5, 0.029], [6.6225, 1.496, 0.03], [6.6667, 1.492, 0.031], [6.7114, 1.487, 0.032], [6.7568, 1.483, 0.031], [6.8027, 1.479, 0.032], [6.8493, 1.474, 0.031], [6.8966, 1.47, 0.033], [6.9414, 1.465, 0.034], [6.971, 1.461, 0.033], [7.0423, 1.456, 0.032], [7.0722, 1.451, 0.032], [7.1429, 1.446, 0.033], [7.1942, 1.441, 0.034], [7.2464, 1.435, 0.034], [7.2993, 1.43, 0.034], [7.3529, 1.424, 0.033], [7.4074, 1.418, 0.034], [7.4627, 1.412, 0.035], [7.5188, 1.405, 0.036], [7.5758, 1.399, 0.035], [7.6336, 1.392, 0.035], [7.6923, 1.385, 0.035], [7.7519, 1.378, 0.036], [7.8125, 1.37, 0.035], [7.874, 1.36, 0.034], [7.9365, 1.351, 0.035], [8.0, 1.342, 0.037], [8.0645, 1.334, 0.038], [8.1301, 1.323, 0.038], [8.1967, 1.312, 0.042], [8.2645, 1.305, 0.044], [8.3333, 1.297, 0.043], [8.4034, 1.287, 0.04], [8.4746, 1.269, 0.042], [8.547, 1.256, 0.049], [8.6207, 1.249, 0.053], [8.6957, 1.243, 0.052], [8.7719, 1.229, 0.049], [8.8496, 1.213, 0.05], [8.9286, 1.197, 0.052], [9.009, 1.185, 0.053], [9.0909, 1.168, 0.057], [9.1743, 1.151, 0.058], [9.2593, 1.135, 0.055], [9.3458, 1.113, 0.061], [9.434, 1.093, 0.064], [9.5238, 1.075, 0.072], [9.6154, 1.064, 0.076], [9.7087, 1.039, 0.07], [9.8039, 1.014, 0.076], [9.901, 0.988, 0.074], [10.0, 0.963, 0.082], [10.101, 0.938, 0.08], [10.2041, 0.905, 0.082], [10.3093, 0.87, 0.083], [10.4167, 0.828, 0.086], [10.5263, 0.786, 0.092], [10.6383, 0.74, 0.1], [10.7527, 0.692, 0.108], [10.8696, 0.631, 0.109], [10.989, 0.554, 0.123], [11.1111, 0.475, 0.145], [11.236, 0.37, 0.185], [11.3636, 0.261, 0.264], [11.4943, 0.174, 0.377], [11.6279, 0.124, 0.501], [11.7647, 0.103, 0.619], [11.9048, 0.095, 0.731], [12.0482, 0.096, 0.837], [12.1951, 0.104, 0.928], [12.3457, 0.112, 1.005], [12.5, 0.115, 1.076], [12.6582, 0.114, 1.16], [12.8205, 0.116, 1.252], [12.987, 0.123, 1.338], [13.1579, 0.125, 1.411], [13.3333, 0.123, 1.486], [13.5135, 0.122, 1.582], [13.6986, 0.129, 1.692], [13.8889, 0.136, 1.809], [14.0845, 0.141, 1.902], [14.2857, 0.144, 2.0], [14.4928, 0.15, 2.121], [14.7059, 0.168, 2.29], [14.9254, 0.204, 2.482], [15.1515, 0.249, 2.641], [15.3846, 0.284, 2.776], [15.625, 0.301, 2.928], [15.873, 0.341, 3.262], [16.129, 0.451, 3.751], [16.3934, 0.732, 4.334], [16.6667, 1.088, 4.895], [16.9492, 2.037, 5.762], [17.2414, 5.146, 5.648], [17.5439, 6.173, 1.715], [17.8571, 4.361, 0.222], [18.1818, 3.346, 0.293], [18.5185, 2.606, 0.379], [18.8679, 1.982, 0.406], [19.2308, 1.298, 0.308], [19.6078, 0.306, 0.634], [20.0, 0.126, 1.525], [20.4082, 0.135, 2.215], [20.8333, 0.147, 2.81], [21.2766, 0.137, 3.165], [21.7391, 0.161, 3.573], [22.2222, 0.222, 4.127], [22.7273, 0.353, 5.011], [23.2558, 0.644, 6.176], [23.8095, 1.109, 7.392], [24.3902, 2.014, 9.319], [25.0, 6.251, 11.81], [25.641, 13.617, 5.703], [26.3158, 10.005, 0.246], [27.027, 7.689, -0.115], [27.7778, 6.604, 0.035], [28.5714, 5.96, 0.146], [29.4118, 5.538, 0.094], [30.303, 5.213, 0.007], [31.25, 4.947, -0.055], [32.2581, 4.717, 0.003], [33.3333, 4.536, 0.058], [34.4828, 4.389, 0.088], [35.7143, 4.297, 0.077], [37.037, 4.226, 0.048], [38.4615, 4.136, 0.039], [40.0, 4.055, 0.053], [41.6667, 3.984, 0.065], [43.4783, 3.921, 0.042], [45.4545, 3.865, 0.022], [47.619, 3.814, 0.016], [50.0, 3.768, 0.028], [52.6316, 3.727, 0.037], [55.5556, 3.689, 0.03]], "wl_min": 0.21, "wl_max": 55.5556}, {"source": "Querry-o", "ref_short": "Querry (1985)", "ref_full": "M. R. Querry. Optical constants, <a href=\"https://apps.dtic.mil/sti/citations/ADA158623\"><i>Contractor Report</i> CRDC-CR-85034 (1985)</a>", "comments": "α-Al<sub>2</sub>O<sub>3</sub> (Sapphire). Ordinary ray (o).", "direction": "o", "type": "tabulated_nk", "pts": [[0.21, 1.831, -0.052], [0.22, 1.817, -0.039], [0.23, 1.805, -0.026], [0.24, 1.793, -0.019], [0.25, 1.789, -0.016], [0.26, 1.779, -0.01], [0.27, 1.776, -0.004], [0.28, 1.772, -0.001], [0.29, 1.767, 0.001], [0.3, 1.762, 0.007], [0.31, 1.762, 0.01], [0.32, 1.762, 0.012], [0.33, 1.761, 0.013], [0.34, 1.76, 0.014], [0.35, 1.758, 0.015], [0.36, 1.757, 0.017], [0.37, 1.757, 0.018], [0.38, 1.757, 0.018], [0.39, 1.757, 0.019], [0.4, 1.756, 0.019], [0.41, 1.755, 0.019], [0.42, 1.754, 0.019], [0.43, 1.754, 0.02], [0.44, 1.754, 0.021], [0.45, 1.754, 0.021], [0.46, 1.754, 0.021], [0.47, 1.754, 0.021], [0.48, 1.754, 0.021], [0.49, 1.754, 0.021], [0.5, 1.754, 0.021], [0.51, 1.753, 0.021], [0.52, 1.753, 0.021], [0.53, 1.753, 0.02], [0.54, 1.753, 0.021], [0.55, 1.753, 0.021], [0.56, 1.752, 0.02], [0.57, 1.752, 0.021], [0.58, 1.752, 0.02], [0.59, 1.752, 0.02], [0.6, 1.752, 0.02], [0.61, 1.751, 0.02], [0.62, 1.751, 0.021], [0.63, 1.751, 0.02], [0.64, 1.751, 0.02], [0.65, 1.751, 0.02], [0.66, 1.751, 0.02], [0.67, 1.751, 0.02], [0.68, 1.751, 0.02], [0.69, 1.751, 0.021], [0.7, 1.751, 0.02], [0.71, 1.751, 0.02], [0.72, 1.751, 0.02], [0.73, 1.75, 0.02], [0.74, 1.75, 0.02], [0.75, 1.75, 0.02], [0.76, 1.75, 0.02], [0.77, 1.75, 0.02], [0.78, 1.75, 0.02], [0.79, 1.75, 0.02], [0.8, 1.75, 0.02], [0.81, 1.75, 0.02], [0.82, 1.75, 0.02], [0.83, 1.75, 0.02], [0.84, 1.75, 0.02], [0.85, 1.75, 0.02], [0.86, 1.75, 0.02], [0.87, 1.75, 0.02], [0.88, 1.75, 0.02], [0.89, 1.75, 0.02], [0.9, 1.75, 0.02], [0.91, 1.75, 0.02], [0.92, 1.75, 0.02], [0.93, 1.75, 0.02], [0.94, 1.75, 0.02], [0.95, 1.75, 0.02], [0.96, 1.75, 0.02], [0.97, 1.75, 0.02], [0.98, 1.75, 0.02], [0.99, 1.749, 0.02], [1.0, 1.749, 0.02], [1.01, 1.749, 0.02], [1.02, 1.749, 0.02], [1.03, 1.749, 0.02], [1.04, 1.749, 0.02], [1.05, 1.749, 0.02], [1.06, 1.749, 0.02], [1.07, 1.749, 0.02], [1.08, 1.749, 0.02], [1.09, 1.749, 0.02], [1.1, 1.749, 0.02], [1.11, 1.749, 0.02], [1.12, 1.749, 0.02], [1.13, 1.749, 0.02], [1.14, 1.749, 0.02], [1.15, 1.749, 0.02], [1.16, 1.749, 0.02], [1.17, 1.749, 0.02], [1.18, 1.749, 0.02], [1.19, 1.749, 0.02], [1.2, 1.749, 0.021], [1.21, 1.749, 0.021], [1.22, 1.749, 0.02], [1.23, 1.749, 0.021], [1.24, 1.749, 0.02], [1.25, 1.749, 0.02], [1.26, 1.749, 0.02], [1.27, 1.749, 0.019], [1.28, 1.749, 0.019], [1.29, 1.749, 0.019], [1.3, 1.749, 0.019], [1.31, 1.748, 0.019], [1.32, 1.748, 0.019], [1.33, 1.748, 0.019], [1.34, 1.748, 0.019], [1.35, 1.748, 0.019], [1.36, 1.748, 0.02], [1.37, 1.748, 0.019], [1.38, 1.748, 0.02], [1.39, 1.749, 0.02], [1.4, 1.748, 0.02], [1.41, 1.748, 0.02], [1.42, 1.748, 0.019], [1.43, 1.748, 0.019], [1.44, 1.748, 0.019], [1.45, 1.748, 0.02], [1.46, 1.748, 0.019], [1.47, 1.748, 0.019], [1.48, 1.748, 0.018], [1.49, 1.747, 0.019], [1.5, 1.747, 0.019], [1.51, 1.747, 0.018], [1.52, 1.747, 0.018], [1.53, 1.746, 0.018], [1.54, 1.746, 0.019], [1.55, 1.747, 0.018], [1.56, 1.746, 0.018], [1.57, 1.746, 0.018], [1.58, 1.745, 0.018], [1.59, 1.745, 0.016], [1.6, 1.745, 0.018], [1.61, 1.745, 0.018], [1.62, 1.745, 0.018], [1.63, 1.744, 0.018], [1.64, 1.744, 0.018], [1.65, 1.744, 0.019], [1.66, 1.744, 0.019], [1.67, 1.744, 0.019], [1.68, 1.744, 0.019], [1.69, 1.744, 0.019], [1.7, 1.744, 0.019], [1.71, 1.744, 0.019], [1.72, 1.744, 0.019], [1.73, 1.744, 0.019], [1.74, 1.743, 0.018], [1.75, 1.743, 0.019], [1.76, 1.743, 0.019], [1.77, 1.744, 0.018], [1.78, 1.744, 0.018], [1.79, 1.743, 0.017], [1.8, 1.743, 0.017], [1.81, 1.742, 0.017], [1.82, 1.742, 0.018], [1.83, 1.742, 0.017], [1.84, 1.741, 0.017], [1.85, 1.74, 0.017], [1.86, 1.739, 0.018], [1.87, 1.739, 0.019], [1.88, 1.74, 0.02], [1.89, 1.741, 0.02], [1.9, 1.741, 0.02], [1.91, 1.741, 0.019], [1.92, 1.741, 0.019], [1.93, 1.741, 0.019], [1.94, 1.741, 0.019], [1.95, 1.741, 0.019], [1.96, 1.741, 0.019], [1.97, 1.74, 0.018], [1.98, 1.74, 0.018], [1.99, 1.739, 0.018], [2.0, 1.739, 0.018], [2.01, 1.739, 0.018], [2.02, 1.738, 0.018], [2.03, 1.738, 0.018], [2.04, 1.737, 0.018], [2.05, 1.737, 0.019], [2.06, 1.737, 0.019], [2.07, 1.737, 0.019], [2.08, 1.737, 0.019], [2.09, 1.737, 0.019], [2.1, 1.737, 0.018], [2.11, 1.736, 0.018], [2.12, 1.736, 0.018], [2.13, 1.736, 0.019], [2.14, 1.735, 0.019], [2.15, 1.735, 0.019], [2.16, 1.735, 0.019], [2.17, 1.735, 0.02], [2.18, 1.735, 0.019], [2.19, 1.735, 0.019], [2.2, 1.734, 0.019], [2.21, 1.734, 0.02], [2.22, 1.734, 0.02], [2.23, 1.734, 0.021], [2.24, 1.734, 0.02], [2.25, 1.734, 0.02], [2.26, 1.734, 0.021], [2.27, 1.734, 0.02], [2.28, 1.734, 0.02], [2.29, 1.734, 0.02], [2.3, 1.734, 0.02], [2.31, 1.733, 0.02], [2.32, 1.733, 0.02], [2.33, 1.733, 0.02], [2.34, 1.733, 0.02], [2.35, 1.733, 0.02], [2.36, 1.733, 0.02], [2.37, 1.732, 0.02], [2.38, 1.732, 0.021], [2.39, 1.732, 0.02], [2.4, 1.732, 0.021], [2.41, 1.732, 0.02], [2.42, 1.732, 0.02], [2.43, 1.732, 0.02], [2.44, 1.732, 0.019], [2.45, 1.732, 0.02], [2.46, 1.732, 0.019], [2.47, 1.731, 0.019], [2.48, 1.731, 0.019], [2.49, 1.73, 0.018], [2.5, 1.729, 0.018], [2.5063, 1.729, 0.019], [2.5126, 1.729, 0.019], [2.5189, 1.729, 0.019], [2.5253, 1.728, 0.019], [2.5316, 1.728, 0.018], [2.5381, 1.728, 0.019], [2.5445, 1.728, 0.019], [2.551, 1.728, 0.019], [2.5575, 1.727, 0.019], [2.5641, 1.727, 0.019], [2.5707, 1.727, 0.019], [2.5773, 1.727, 0.019], [2.584, 1.727, 0.02], [2.5907, 1.726, 0.019], [2.5974, 1.726, 0.019], [2.6042, 1.726, 0.019], [2.611, 1.726, 0.02], [2.6178, 1.726, 0.02], [2.6247, 1.726, 0.02], [2.6316, 1.725, 0.02], [2.6385, 1.725, 0.02], [2.6455, 1.725, 0.02], [2.6525, 1.725, 0.02], [2.6596, 1.725, 0.02], [2.6667, 1.724, 0.02], [2.6738, 1.724, 0.02], [2.681, 1.725, 0.02], [2.6882, 1.725, 0.02], [2.6954, 1.724, 0.02], [2.7027, 1.724, 0.019], [2.71, 1.723, 0.019], [2.7174, 1.723, 0.019], [2.7248, 1.722, 0.02], [2.7322, 1.722, 0.021], [2.7397, 1.722, 0.021], [2.7473, 1.723, 0.021], [2.7548, 1.723, 0.021], [2.7624, 1.723, 0.021], [2.7701, 1.723, 0.021], [2.7778, 1.722, 0.021], [2.7855, 1.722, 0.021], [2.7933, 1.722, 0.02], [2.8011, 1.722, 0.02], [2.809, 1.722, 0.021], [2.8169, 1.722, 0.021], [2.8249, 1.721, 0.021], [2.8329, 1.721, 0.021], [2.8409, 1.721, 0.02], [2.849, 1.721, 0.02], [2.8571, 1.72, 0.021], [2.8653, 1.72, 0.021], [2.8736, 1.72, 0.02], [2.8818, 1.72, 0.02], [2.8902, 1.72, 0.02], [2.8986, 1.72, 0.02], [2.907, 1.719, 0.02], [2.9155, 1.719, 0.02], [2.924, 1.719, 0.02], [2.9326, 1.718, 0.02], [2.9412, 1.718, 0.02], [2.9499, 1.718, 0.021], [2.9586, 1.718, 0.021], [2.9674, 1.717, 0.021], [2.9762, 1.718, 0.02], [2.9851, 1.718, 0.02], [2.994, 1.717, 0.02], [3.003, 1.717, 0.021], [3.012, 1.717, 0.02], [3.0211, 1.717, 0.02], [3.0303, 1.716, 0.019], [3.0395, 1.716, 0.019], [3.0488, 1.715, 0.02], [3.0581, 1.715, 0.02], [3.0675, 1.715, 0.019], [3.0769, 1.714, 0.019], [3.0864, 1.714, 0.019], [3.096, 1.713, 0.02], [3.1056, 1.713, 0.019], [3.1153, 1.712, 0.019], [3.125, 1.712, 0.019], [3.1348, 1.712, 0.02], [3.1447, 1.712, 0.02], [3.1546, 1.712, 0.02], [3.1646, 1.711, 0.019], [3.1746, 1.711, 0.019], [3.1847, 1.71, 0.019], [3.1949, 1.709, 0.02], [3.2051, 1.709, 0.021], [3.2154, 1.709, 0.02], [3.2258, 1.709, 0.02], [3.2362, 1.708, 0.02], [3.2468, 1.708, 0.02], [3.2573, 1.707, 0.021], [3.268, 1.707, 0.02], [3.2787, 1.707, 0.02], [3.2895, 1.706, 0.02], [3.3003, 1.706, 0.02], [3.3113, 1.706, 0.021], [3.3223, 1.705, 0.021], [3.3333, 1.705, 0.021], [3.3445, 1.705, 0.02], [3.3557, 1.704, 0.02], [3.367, 1.704, 0.021], [3.3784, 1.703, 0.021], [3.3898, 1.702, 0.021], [3.4014, 1.702, 0.021], [3.413, 1.702, 0.021], [3.4247, 1.701, 0.022], [3.4364, 1.701, 0.023], [3.4483, 1.701, 0.023], [3.4602, 1.701, 0.022], [3.4722, 1.701, 0.022], [3.4843, 1.701, 0.022], [3.4965, 1.7, 0.022], [3.5088, 1.7, 0.022], [3.5211, 1.7, 0.022], [3.5336, 1.699, 0.021], [3.5461, 1.699, 0.021], [3.5587, 1.699, 0.021], [3.5714, 1.698, 0.021], [3.5842, 1.698, 0.021], [3.5971, 1.697, 0.02], [3.6101, 1.697, 0.02], [3.6232, 1.696, 0.02], [3.6364, 1.695, 0.02], [3.6496, 1.694, 0.02], [3.663, 1.694, 0.019], [3.6765, 1.693, 0.019], [3.69, 1.692, 0.019], [3.7037, 1.692, 0.02], [3.7175, 1.691, 0.02], [3.7313, 1.69, 0.02], [3.7453, 1.69, 0.019], [3.7594, 1.689, 0.019], [3.7736, 1.688, 0.021], [3.7879, 1.687, 0.021], [3.8023, 1.687, 0.02], [3.8168, 1.686, 0.02], [3.8314, 1.685, 0.02], [3.8462, 1.684, 0.021], [3.861, 1.684, 0.021], [3.8976, 1.683, 0.021], [3.8911, 1.683, 0.021], [3.9063, 1.682, 0.02], [3.9216, 1.681, 0.02], [3.937, 1.68, 0.021], [3.9526, 1.679, 0.021], [3.9683, 1.678, 0.021], [3.9841, 1.677, 0.02], [4.0, 1.676, 0.021], [4.0161, 1.676, 0.022], [4.0323, 1.675, 0.023], [4.0486, 1.674, 0.023], [4.065, 1.674, 0.022], [4.0816, 1.673, 0.022], [4.0984, 1.672, 0.023], [4.1152, 1.672, 0.024], [4.1322, 1.671, 0.024], [4.1494, 1.67, 0.023], [4.1667, 1.67, 0.023], [4.1841, 1.669, 0.024], [4.2017, 1.668, 0.024], [4.2194, 1.667, 0.024], [4.2373, 1.667, 0.024], [4.2553, 1.666, 0.023], [4.2735, 1.665, 0.023], [4.2918, 1.664, 0.024], [4.3103, 1.663, 0.024], [4.329, 1.662, 0.023], [4.3478, 1.66, 0.023], [4.3668, 1.659, 0.023], [4.386, 1.658, 0.024], [4.4053, 1.657, 0.025], [4.4248, 1.656, 0.025], [4.4444, 1.655, 0.025], [4.4643, 1.654, 0.025], [4.4843, 1.653, 0.026], [4.5045, 1.652, 0.026], [4.5249, 1.651, 0.026], [4.5455, 1.65, 0.026], [4.5662, 1.649, 0.026], [4.5872, 1.647, 0.027], [4.6083, 1.646, 0.028], [4.6296, 1.645, 0.028], [4.6512, 1.644, 0.028], [4.6729, 1.643, 0.028], [4.6948, 1.642, 0.029], [4.717, 1.642, 0.029], [4.7393, 1.641, 0.03], [4.7619, 1.639, 0.03], [4.7847, 1.638, 0.029], [4.8077, 1.637, 0.029], [4.8309, 1.636, 0.03], [4.8544, 1.634, 0.031], [4.878, 1.633, 0.031], [4.902, 1.633, 0.031], [4.9261, 1.632, 0.031], [4.9505, 1.631, 0.031], [4.9751, 1.629, 0.031], [5.0, 1.628, 0.032], [5.0251, 1.627, 0.032], [5.0505, 1.626, 0.031], [5.0761, 1.624, 0.031], [5.102, 1.623, 0.032], [5.1282, 1.621, 0.032], [5.1546, 1.62, 0.032], [5.1813, 1.619, 0.031], [5.2083, 1.617, 0.03], [5.2356, 1.616, 0.031], [5.2632, 1.614, 0.031], [5.291, 1.612, 0.031], [5.3191, 1.61, 0.03], [5.3476, 1.608, 0.03], [5.3763, 1.606, 0.03], [5.4054, 1.604, 0.031], [5.4348, 1.602, 0.031], [5.4645, 1.6, 0.031], [5.4945, 1.598, 0.03], [5.5249, 1.596, 0.03], [5.5556, 1.593, 0.031], [5.5866, 1.591, 0.032], [5.618, 1.589, 0.032], [5.6497, 1.587, 0.031], [5.6818, 1.584, 0.03], [5.7143, 1.582, 0.031], [5.7471, 1.579, 0.031], [5.7803, 1.576, 0.032], [5.814, 1.573, 0.032], [5.848, 1.571, 0.032], [5.8824, 1.568, 0.032], [5.9172, 1.565, 0.033], [5.9524, 1.562, 0.034], [5.988, 1.56, 0.034], [6.0241, 1.557, 0.034], [6.0606, 1.554, 0.034], [6.0976, 1.551, 0.035], [6.135, 1.548, 0.036], [6.1728, 1.544, 0.036], [6.2112, 1.542, 0.036], [6.25, 1.538, 0.035], [6.2893, 1.535, 0.036], [6.3291, 1.532, 0.037], [6.3694, 1.528, 0.038], [6.4103, 1.524, 0.037], [6.4516, 1.521, 0.037], [6.4935, 1.517, 0.038], [6.5359, 1.513, 0.039], [6.5789, 1.509, 0.039], [6.6225, 1.505, 0.039], [6.6667, 1.501, 0.039], [6.7114, 1.497, 0.039], [6.7568, 1.492, 0.04], [6.8027, 1.487, 0.041], [6.8493, 1.482, 0.041], [6.8966, 1.478, 0.041], [6.9444, 1.473, 0.041], [6.993, 1.467, 0.042], [7.0423, 1.462, 0.044], [7.0922, 1.457, 0.045], [7.1429, 1.452, 0.045], [7.1942, 1.447, 0.044], [7.2464, 1.441, 0.045], [7.2993, 1.435, 0.046], [7.3529, 1.428, 0.047], [7.4074, 1.422, 0.047], [7.4627, 1.416, 0.047], [7.5188, 1.409, 0.047], [7.5758, 1.402, 0.048], [7.6336, 1.395, 0.048], [7.6923, 1.388, 0.048], [7.7519, 1.38, 0.047], [7.8125, 1.371, 0.045], [7.874, 1.359, 0.044], [7.9365, 1.345, 0.055], [8.0, 1.345, 0.056], [8.0645, 1.336, 0.051], [8.1301, 1.321, 0.054], [8.1967, 1.311, 0.053], [8.2645, 1.301, 0.057], [8.3333, 1.294, 0.055], [8.4034, 1.276, 0.053], [8.4746, 1.265, 0.054], [8.547, 1.243, 0.058], [8.6207, 1.236, 0.068], [8.6957, 1.228, 0.067], [8.7719, 1.218, 0.062], [8.8496, 1.197, 0.061], [8.9286, 1.173, 0.063], [9.009, 1.16, 0.074], [9.0909, 1.149, 0.08], [9.1743, 1.136, 0.073], [9.2593, 1.113, 0.063], [9.3458, 1.079, 0.064], [9.434, 1.05, 0.074], [9.5238, 1.032, 0.089], [9.6154, 1.014, 0.091], [9.7087, 0.99, 0.088], [9.8039, 0.961, 0.089], [9.901, 0.927, 0.088], [10.0, 0.89, 0.094], [10.101, 0.854, 0.097], [10.2041, 0.813, 0.103], [10.3093, 0.768, 0.108], [10.4167, 0.717, 0.112], [10.5263, 0.658, 0.12], [10.6383, 0.592, 0.13], [10.7527, 0.514, 0.139], [10.8696, 0.401, 0.166], [10.989, 0.279, 0.239], [11.1111, 0.182, 0.355], [11.236, 0.124, 0.484], [11.3636, 0.098, 0.608], [11.4943, 0.087, 0.719], [11.6279, 0.083, 0.822], [11.7647, 0.081, 0.915], [11.9048, 0.079, 1.002], [12.0482, 0.078, 1.088], [12.1951, 0.078, 1.176], [12.3457, 0.079, 1.266], [12.5, 0.082, 1.356], [12.6582, 0.083, 1.439], [12.8205, 0.081, 1.524], [12.987, 0.08, 1.618], [13.1579, 0.079, 1.721], [13.3333, 0.079, 1.833], [13.5135, 0.08, 1.948], [13.6986, 0.091, 2.064], [13.8889, 0.105, 2.178], [14.0845, 0.114, 2.311], [14.2857, 0.114, 2.466], [14.4928, 0.117, 2.645], [14.7059, 0.135, 2.838], [14.9254, 0.172, 3.049], [15.1515, 0.243, 3.326], [15.3846, 0.369, 3.683], [15.625, 0.664, 4.25], [15.873, 1.672, 3.46], [16.129, 0.735, 3.626], [16.3934, 0.774, 4.26], [16.6667, 1.062, 4.919], [16.9492, 1.523, 5.835], [17.2414, 2.382, 6.996], [17.5439, 5.146, 8.491], [17.8571, 8.559, 3.839], [18.1818, 6.585, 1.299], [18.5185, 5.308, 0.642], [18.8679, 4.497, 0.42], [19.2308, 3.797, 0.48], [19.6078, 3.232, 0.662], [20.0, 2.725, 0.591], [20.4082, 1.951, 0.573], [20.8333, 0.629, 1.22], [21.2766, 0.283, 2.824], [21.7391, 0.512, 4.73], [22.2222, 1.472, 7.373], [22.7273, 7.25, 11.173], [23.2558, 9.484, 1.231], [23.8095, 6.881, 0.312], [24.3902, 5.718, 0.108], [25.0, 5.02, 0.066], [25.641, 3.879, 0.606], [26.3158, 5.677, 1.312], [27.027, 4.903, 0.108], [27.7778, 4.56, -0.069], [28.5714, 4.279, -0.089], [29.4118, 4.122, -0.043], [30.303, 4.0, 0.01], [31.25, 3.893, 0.046], [32.2581, 3.803, 0.019], [33.3333, 3.723, 0.013], [34.4828, 3.667, 0.077], [35.7143, 3.646, 0.077], [37.037, 3.617, 0.067], [38.4615, 3.571, 0.048], [40.0, 3.53, 0.028], [41.6667, 3.492, 0.013], [43.4783, 3.458, 0.021], [45.4545, 3.426, 0.028], [47.619, 3.398, 0.028], [50.0, 3.372, 0.018], [52.6316, 3.348, 0.009], [55.5556, 3.326, 0.011]], "wl_min": 0.21, "wl_max": 55.5556}, {"source": "Querry", "ref_short": "Querry (1985)", "ref_full": "M. R. Querry. Optical constants, <a href=\"https://apps.dtic.mil/sti/citations/ADA158623\"><i>Contractor Report</i> CRDC-CR-85034 (1985)</a>", "comments": "Oxidized Al mirror.", "type": "tabulated_nk", "pts": [[0.21, 0.24, 1.976], [0.22, 0.223, 2.084], [0.23, 0.217, 2.199], [0.24, 0.215, 2.315], [0.25, 0.217, 2.433], [0.26, 0.223, 2.549], [0.27, 0.231, 2.665], [0.28, 0.242, 2.778], [0.29, 0.252, 2.891], [0.3, 0.263, 3.003], [0.31, 0.276, 3.114], [0.32, 0.287, 3.224], [0.33, 0.301, 3.336], [0.34, 0.312, 3.445], [0.35, 0.329, 3.557], [0.36, 0.343, 3.667], [0.37, 0.359, 3.779], [0.38, 0.378, 3.891], [0.39, 0.4, 4.001], [0.4, 0.42, 4.108], [0.41, 0.442, 4.216], [0.42, 0.463, 4.322], [0.43, 0.485, 4.429], [0.44, 0.508, 4.536], [0.45, 0.531, 4.643], [0.46, 0.557, 4.75], [0.47, 0.584, 4.856], [0.48, 0.612, 4.96], [0.49, 0.639, 5.064], [0.5, 0.668, 5.168], [0.51, 0.698, 5.272], [0.52, 0.729, 5.375], [0.53, 0.762, 5.476], [0.54, 0.796, 5.577], [0.55, 0.83, 5.676], [0.56, 0.864, 5.776], [0.57, 0.899, 5.876], [0.58, 0.936, 5.976], [0.59, 0.977, 6.075], [0.6, 1.019, 6.173], [0.61, 1.062, 6.268], [0.62, 1.106, 6.363], [0.63, 1.153, 6.457], [0.64, 1.203, 6.551], [0.65, 1.258, 6.641], [0.66, 1.314, 6.726], [0.67, 1.37, 6.808], [0.68, 1.427, 6.889], [0.69, 1.488, 6.966], [0.7, 1.551, 7.041], [0.71, 1.618, 7.111], [0.72, 1.687, 7.174], [0.73, 1.759, 7.232], [0.74, 1.833, 7.282], [0.75, 1.91, 7.324], [0.76, 1.99, 7.352], [0.77, 2.068, 7.365], [0.78, 2.139, 7.359], [0.79, 2.198, 7.339], [0.8, 2.239, 7.306], [0.8101, 2.262, 7.264], [0.82, 2.262, 7.214], [0.83, 2.234, 7.166], [0.84, 2.18, 7.127], [0.85, 2.104, 7.107], [0.86, 2.014, 7.107], [0.87, 1.918, 7.131], [0.88, 1.82, 7.175], [0.89, 1.727, 7.238], [0.9, 1.64, 7.316], [0.91, 1.56, 7.405], [0.92, 1.489, 7.502], [0.93, 1.427, 7.607], [0.94, 1.373, 7.715], [0.95, 1.326, 7.826], [0.96, 1.285, 7.939], [0.97, 1.25, 8.051], [0.98, 1.22, 8.165], [0.99, 1.194, 8.277], [1.0, 1.171, 8.389], [1.01, 1.151, 8.5], [1.02, 1.132, 8.614], [1.03, 1.117, 8.726], [1.04, 1.103, 8.839], [1.05, 1.093, 8.951], [1.06, 1.085, 9.063], [1.07, 1.077, 9.174], [1.08, 1.072, 9.294], [1.09, 1.069, 9.395], [1.1, 1.068, 9.505], [1.11, 1.068, 9.614], [1.12, 1.07, 9.722], [1.13, 1.072, 9.828], [1.14, 1.075, 9.933], [1.15, 1.08, 10.037], [1.16, 1.083, 10.141], [1.17, 1.085, 10.243], [1.18, 1.087, 10.346], [1.19, 1.088, 10.449], [1.2, 1.091, 10.553], [1.21, 1.091, 10.661], [1.22, 1.098, 10.769], [1.23, 1.105, 10.876], [1.24, 1.114, 10.982], [1.25, 1.122, 11.086], [1.26, 1.13, 11.191], [1.27, 1.139, 11.297], [1.28, 1.15, 11.403], [1.29, 1.164, 11.508], [1.3, 1.178, 11.611], [1.31, 1.193, 11.712], [1.32, 1.206, 11.812], [1.33, 1.219, 11.911], [1.34, 1.231, 12.01], [1.35, 1.244, 12.11], [1.36, 1.255, 12.209], [1.37, 1.265, 12.31], [1.38, 1.278, 12.41], [1.39, 1.291, 12.513], [1.4, 1.303, 12.615], [1.41, 1.32, 12.716], [1.42, 1.334, 12.815], [1.43, 1.348, 12.915], [1.44, 1.363, 13.015], [1.45, 1.375, 13.117], [1.46, 1.391, 13.218], [1.47, 1.408, 13.32], [1.48, 1.425, 13.423], [1.49, 1.442, 13.523], [1.5, 1.464, 13.624], [1.51, 1.483, 13.723], [1.52, 1.504, 13.82], [1.53, 1.52, 13.916], [1.54, 1.533, 14.013], [1.55, 1.55, 14.116], [1.56, 1.565, 14.217], [1.57, 1.588, 14.323], [1.58, 1.616, 14.421], [1.59, 1.638, 14.518], [1.6, 1.66, 14.616], [1.61, 1.683, 14.712], [1.62, 1.705, 14.809], [1.63, 1.727, 14.905], [1.64, 1.75, 15.002], [1.65, 1.773, 15.097], [1.66, 1.795, 15.193], [1.67, 1.818, 15.288], [1.68, 1.841, 15.383], [1.69, 1.864, 15.478], [1.7, 1.887, 15.573], [1.71, 1.91, 15.668], [1.72, 1.934, 15.762], [1.73, 1.957, 15.856], [1.74, 1.981, 15.95], [1.75, 2.004, 16.044], [1.76, 2.028, 16.137], [1.77, 2.052, 16.231], [1.78, 2.076, 16.324], [1.79, 2.1, 16.417], [1.8, 2.124, 16.51], [1.81, 2.148, 16.602], [1.82, 2.172, 16.693], [1.83, 2.193, 16.788], [1.84, 2.218, 16.881], [1.85, 2.243, 16.974], [1.86, 2.268, 17.067], [1.87, 2.293, 17.159], [1.88, 2.318, 17.252], [1.89, 2.343, 17.344], [1.9, 2.368, 17.436], [1.91, 2.394, 17.528], [1.92, 2.419, 17.619], [1.93, 2.445, 17.711], [1.94, 2.471, 17.802], [1.95, 2.496, 17.894], [1.96, 2.522, 17.985], [1.97, 2.548, 18.076], [1.98, 2.575, 18.167], [1.99, 2.601, 18.258], [2.0, 2.627, 18.349], [2.01, 2.654, 18.439], [2.02, 2.68, 18.53], [2.03, 2.707, 18.62], [2.04, 2.734, 18.71], [2.05, 2.761, 18.8], [2.06, 2.788, 18.89], [2.07, 2.815, 18.98], [2.08, 2.842, 19.07], [2.09, 2.869, 19.16], [2.1, 2.897, 19.249], [2.11, 2.924, 19.339], [2.12,
